Repository: rafik32/nanomechanic

# RPI Computational Nanomechanics group website
This git repository houses the website for professor Picu's lab group. The previous versions of the web page can be found in website_archive.zip which has been kept for archival purposes. All future versions of the site should probably use version control to track the history more effectively.

# Testing the site locally
It's very important to see if the changes you are making to the site are going to turn out correct on the web.

When testing the site locally you can run

```bash
bundle exec jekyll serve -b /nanomechanics/ --incremental
```

Now in your browser go to `http://localhost:4000/nanomechanics/`. The homepage should load and you should be able to verify your changes. You can leave this running and edit files. After any change just save the text and reload the web browser.

# Writing pages

## Front Matter
The information at the top of the page between the three dashes is called front matter. For now an in depth explanation is not provided here, see the existing pages for examples of how to use this. Note that the front matter is only important if it is used by the layout.

## Basic writing
Basic text files are written in markdown. See [here](http://daringfireball.net/projects/markdown/syntax) for syntax details. Beyond basic syntax tables are also enabled. See [here](https://help.github.com/articles/organizing-information-with-tables/) for examples.

## Math
If math is inside of a section of writing that is markdown than it must be enclosed in a code block. This is done by surrounding the equation in back ticks (\`). Inside of the back ticks you must also surround your equation in `\(` `\)` for inline math, or `\[` `\]` for equations that should be centered and on a new row.

In a raw HTML block e.g. a figure caption the back ticks are not needed.

## Citations
To cite an author use {% cite cite_key %}. More info can be found here. The citation key can be found in the main [bibtex file](./_bibliography/Nanomechanics\ \(Group Website\).bib) in the [_bibliography](./_bibliography/). More info can be found here.

# Helpful hints

## Image conversion
If images are tiffs or some weird windows format convert them to pngs...use the convert tool which is available on Linux:

```bash
convert file.tif file.png
```

## Spell checking markdown files
Note you can write markdown files in word or libre office, and use that spell checker, just make sure to not save it as a `.docx`. I typically edit files in gedit or vim or notepad++. If this is the case you can use the handy tool aspell to check your spelling:

```
aspell --sug-mode=bad-spellers file1.mkd
```

## File Conversion
It is possible to convert word files to markdown with a tool called [pandoc](http://pandoc.org/). It won't work perfectly and you will likely need to fix things by hand, particularly the figures and citations.

## Pushing a new update to the website
After updating a page the easiest way to push the updates to the web is with rsync... This is like scp, but it will be much faster because it will only copy files that have been changed since the last update.

```bash
bundle exec jekyll build
rsync -a _site/ jumpgate.scorec.rpi.edu:/net/web/scorec/nanomechanics
```

The `-a` tells rsync to do a recursive copy.

File: projects/coarse-grained-models-of-polymers.mkd
---
layout: project
title: Coarse Grained Models of Polymers
sponsors:
    - name: National Science Foundation
      link: http://www.nsf.gov
      note: >
             <h4>Award Number: 0310596 and 0303902</h4>
             <small>Any opinions, findings, and conclusions or recommendations 
             expressed in this material are those of the author(s) and do not 
             necessarily reflect the views of the National Science Foundation</small>
faculty:
    - name: Catalin Picu
      title: Professor
students:
    - name: Abhik Rakshit
      title: Graduate Research Assistant
toc: true
---
Developing coarse grained representations of molecular systems is a long-standing problem in statistical physics. The early work was devoted primarily to dilute systems in which binary interactions control the behavior. In dense systems, long-range spatial and temporal correlations are important.

Nevertheless, the task presents significant interest. Complex materials and molecular systems, in particular, have characteristic times that span many orders of magnitudes, e.g., from atomic vibrations to hydrodynamic modes. The macroscopic evolution of the system depends on the dynamics on all scales, but, as the scale of observation becomes coarser, the contribution of finer and finer scales is less and less important, or, more precisely, is important only in average.

An obvious way to relate the atomistic and macroscopic scales would be to predict the trajectories of all particles, for example, by molecular dynamics (MD). In this case all modes would be explicitly represented; however, the method is of limited importance as the volume of calculations required exceeds the current capabilities.

An alternative is to develop systematic procedures by which the macroscopically "relevant" modes or degrees of freedom are identified and their evolution is predicted without the need to fully represent the dynamics of the fine system.

We developed a coarse grained model of entangled polymeric system which is a hybrid between a multi-body and a mean-field representation. The chain is coarse grained such that each segment of length equal to that of an entanglement segment (Ne consecutive beads) is lumped into a blob. The blobs interact through potentials of mean force. The chain inner blobs are constrained to move along the respective chain coarse backbone path, which insures that chains do not cross. The chain end blobs are free to move in 3D therefore dynamically re-defining the coarse backbone path of the respective chain. The system is evolved with Brownian dynamics. The fine to coarse mapping, the definition of the backbone paths at the initial time, the potentials and the friction coefficient used in Brownian dynamics are all calibrated from the equivalent fine scale system. 

The concept is shown in the figure below.

<figure>
<div class="row">
    <div class="col-md-12">
    <img src="coarse-grained-models-of-polymers/figure1.png" class="img-responsive" alt="Figure 1">
    </div>
</div>
<figcaption>
<b>Figure 1</b>
</figcaption>
</figure>

Note that the fine scale model is a deterministic, conservative atomistic model, while the coarse model is stochastic and dissipative. The dissipation is related to the energy exchanged with the degrees of freedom eliminated from the model (the bath). Another difference is that the fine scale model is local in time, while the coarse model is non-local (has memory). The memory is also a consequence of coarse graining, i.e. projecting from the phase space of the fine system to the coarser phase space of the coarse system.

The figures below shows the potentials of mean force for bonded and non-bonded interactions in the coarse model. The non-bonded interactions become softer as one coarse grains.

<figure>
<div class="row">
    <div class="col-md-12">
    <img src="coarse-grained-models-of-polymers/figure2.bmp" class="img-responsive" alt="Figure 2">
    </div>
</div>
<figcaption>
<b>Figure 2</b>
</figcaption>
</figure>
<figure>
<div class="row">
    <div class="col-md-12">
    <img src="coarse-grained-models-of-polymers/figure3.bmp" class="img-responsive" alt="Figure 3">
    </div>
</div>
<figcaption>
<b>Figure 3</b>
</figcaption>
</figure>

The two figures below show the comparison of measures of dynamics of the fine and coarse models. The first figure shows the longest 4 Rouse modes; the lines are the predictions of the coarse model, while the symbols correspond to the same modes in the fine system. Except the fact that the coarse model shows less stretching, the agreement is good.

<figure>
<div class="row">
    <div class="col-md-12">
    <img src="coarse-grained-models-of-polymers/figure4.bmp" class="img-responsive" alt="Figure 4">
    </div>
</div>
<figcaption>
<b>Figure 4</b>
</figcaption>
</figure>

The second figure shows the mean square displacement of blobs and chain centers of mass computed from the fine and coarse models. The predictions agree at times longer than the Rouse time of the chains.

<figure>
<div class="row">
    <div class="col-md-12">
    <img src="coarse-grained-models-of-polymers/figure5.bmp" class="img-responsive" alt="Figure 5">
    </div>
</div>
<figcaption>
<b>Figure 5</b>
</figcaption>
</figure>

The gain in computational efficiency by using the coarse model is significant. Obtaining the MSD curves shown here from the fine model took 3 weeks on a single processor. Obtaining the MSD data shown by continuous lines (coarse model) took about 6 hours. 

Once calibrated, the model is being use to represent the dynamics of polydisperse melts in equilibrium and non-equilibrium and of polymer nanocomposites.

# Publications
{% bibliography --file coarse-grained-models-of-polymers %}

File: projects/coupled-atomistic-continuum-modeling-and-simulation.mkd
---
layout: project
title: Coupled Atomistic Continuum Modeling and Simulation
sponsors:
    - name: Rensselaer Polytechnic Institute
      link: http://www.rpi.edu
    - name: Army Research Lab
      link: http://www.arl.army.mil
    - name: Simmetrix Inc.
      link: http://www.simmetrix.com/
faculty:
    - name: Catalin Picu
      title: Professor
    - name: M. S. Shephard
      title: Professor, Scientific Computation Research Center
students:
    - name: Nithin Mathew
    - name: Dybiendu Datta
    - name: Mohan Nuggehaly
    - name: Ben Franzdale
toc: true
---
# Introduction
Most physical problems of interest are of a multiscale nature. The behavior observed at the system scale depends on phenomena taking place on multiple spatial and temporal scales. For example, deformation of metals which is usually described at the macroscale by continuum plasticity, is governed by the deformation of individual grains, which is controlled by the nucleation, multiplication and interaction of dislocations. 

Modeling such phenomena is notoriously difficult due to the large range of spatial and temporal scales involved. There are two broad classes of multiscale methods: sequential and concurrent. In sequential methods, a physical process is modeled on given scale and the net, averaged behavior is sought. This response is input into another model that describes the physics on the immediately superior scale. Obviously, this approach is applicable when "relevant scales" can be clearly identified. The other alternative is to use multiple models concurrently, i.e. to divide the problem domain in sub-domains over which different models are used. 

The technologies developed in this program are of the concurrent type and are focused on coupling discrete (atomistic) and continuum models. This coupling is challenging due to the fundamental differences between the two types of models. Discrete models are non-local and their potential function is non-convex. Continuum models are governed by a convex potential, and may be linear or non-linear, local or non-local. The advantage of the discrete models is that they allow "damage" to occur naturally due to the non-convex nature of the potential. Continuum models cannot account for such effects (e.g. crack nucleation and propagation, dislocation nucleation etc). In the continuum, defects have to be included by the modeler. 

In this project we develop a coupled atomistic-continuum method applicable at zero Kelvin (AtC) as well as at finite temperatures (AtCT). The main idea is to use atomistic analysis only at places where needed (large strain gradients) and continuum analysis elsewhere, for efficiency.

# Results
## Athermal Model (Coupled Molecular Statics-Continuum)
The method is based on the adaptive selection of models from a model hierarchy. Three models are currently used: an atomistic model (molecular statics), a linear elastic and a non-linear elastic continua. The atomistic model is the most accurate in the hierarchy and is used as reference. The constitutive behavior of the two continua is calibrated based on the atomistic model. 
 
The models are selected form the set based on error indicators developed for this purpose. The error indicator used to identify the transition from non-local continuum to atomistics is developed starting from a recently proposed criterion for dislocation nucleation developed by Miller and Acharya. The error indicator used to discriminate between the linear and the non-linear continua is based on comparing strain energies predicted using the two models. 

At any given time, the error indicators are used to partition the problem domain in regions to be represented by the three models. The boundary between the two continuum models requires no special treatment. The boundary between the non-linear elasticity model and the atomistic model needs special attention. At this boundary one defines a buffer region in which the two models are superimposed. The solution is obtained by imposing the force equilibrium everywhere in the problem domain, or, equivalently, by minimizing the residual. In the buffer region the residual is computed as a weighted sum of the atomistic and continuum residuals. In addition, the compatibility of displacements between the two models in the buffer region is imposed in a mean sense (in average, over each continuum element in the buffer).

The method has been extensively verified against fully atomistic models. It was shown that it passes the patch test. It is fully 3D and is implemented in an parallel computing environment. 

Few examples are shown below.

###  Nanoindentation
Figure 1 shows the simulation of nanoindentation using a square punch. The punch is represented by light blue. The other colors represent sub-domains corresponding to the three models used. The red represents the atomistic region, green is the buffer and dark blue shows the non-linear elastic continuum. The rest of the model is linear elastic. The model on the right uses only two models (atomistic and linear elastic). One can see that the atomistic region is larger in this case.

<figure>
<div class="row">
    <div class="col-md-12">
        <img src="coupled-atomistic-continuum-modeling-and-simulation/figure1.png" class="img-responsive" alt="Figure 1">
    </div>
</div>
<figcaption>
<b>Figure 1:</b> Concurrent model configuration during loading of a slab with a rectangular nanoindenter (light blue region). See description of the colors in text.
</figcaption>
</figure>

<figure>
<div class="row">
    <div class="col-md-12">
        <img src="coupled-atomistic-continuum-modeling-and-simulation/figure2.jpg" class="img-responsive" alt="Figure 2">
    </div>
</div>
<figcaption>
<b>Figure 1:</b> Comparison of the strain energy variation during indentation evaluated with the coupled method and with a fully atomistic model (reference).
</figcaption>
</figure>

###  Cavitation
Figure 2 shows the total model strain energy computed with the coupled model (3 member hierarchy) along with the same measure evaluated from a fully atomistic model. The agreement is very good. The drops correspond to the nucleation of dislocations from the edges of the indenter.

In the next model we represent the evolution of a void in a large block of material (Al) subjected to hydrostatic loading. Dislocations nucleate from the surface of the void and evolve in the surrounding material. Initially, several loops nucleate in a symmetric fashion (due to the underlying symmetry of the crystal) and interact forming a stacking fault tetrahedron around the void. This structure is quite stable against further nucleation of dislocations from the void (which leads to void growth). However, upon applying sufficiently large load, the tetrahedron is destroyed and a more complicated dislocation structure forms. The next few figures show the initial nucleation stage, the stacking fault tetrahedron and the debris left in the model after full unloading. As before, colors represent sub-domains in which various models (as indicated) are adaptively selected.

<figure>
<div class="row">
    <div class="col-md-12">
        <img src="coupled-atomistic-continuum-modeling-and-simulation/figure3.png" class="img-responsive" alt="Figure 3">
    </div>
</div>
<figcaption>
<b>Figure 3:</b> Various stages in the growth of a void subjected to hydrostatic loading by dislcoation nucleation.
</figcaption>
</figure>

###  Nanoporous material
A nanoporous material was also considered and subjected to hydrostatic tensile loading. Figure 4 shows the dislocation structure evolving in the neighborhood of 4 voids located relatively close to each other.

<figure>
<div class="row">
    <div class="col-md-12">
        <img src="coupled-atomistic-continuum-modeling-and-simulation/figure4.jpg" class="img-responsive" alt="Figure 4">
    </div>
</div>
<figcaption>
<b>Figure 4:</b> Evolution of dislocations in the vicinity of four voids in a nanoporous metal (Al).
</figcaption>
</figure>

## Finite Temperature Model (coupled Molecular Dynamics-Continuum)
 Coupling discrete and continuum models at finite temperatures is more challenging. While continuum models use different differential equations for conservation of momentum and for transport (mass or heat), these are not decoupled when the discrete view is taken. Particle motion is the only physics in atomistic models. Coupling can be introduced in a semi-heuristic way in continuum models, but this requires additional constitutive relations. This fundamental discrepancy poses serious challenges to any attempt to concurrently couple such models. Furthermore, continuum models use convex potentials and the concept of dissipation to represent plastic deformation. They are usually local, although non-local forms of the constitutive equations can be used. Discrete models have non-convex potentials with multiple local minima and are intrinsically non-local.

In this work we develop a method to couple discrete (atomistic) and continuum models at finite temperatures which, for computational efficiency, uses standard wave and heat equations in the continuum. A specially designed interface region couples the two models. A procedure is devised to separate the total kinetic energy of the discrete model in two parts, which are treated as mechanical and thermal energy in the continuum. Full, bi-directional mechanical and thermal coupling is demonstrated in 1D.

<figure>
<div class="row">
    <div class="col-md-12">
        <img src="coupled-atomistic-continuum-modeling-and-simulation/figure5.png" class="img-responsive" alt="Figure 5">
    </div>
</div>
<figcaption>
<b>Figure 5</b>
</figcaption>
</figure>

 The figure shows a 1D model in which the left side is discrete (A) and the right if continuum (C). The continuum model has a mechanical and a thermal component which are not coupled (energy is not transferred from one component to the other). The interface is composed of the three domains R+F, C(A) and A(C). Domains A(C) and C(A) provide mechanical coupling (long wavelengths) and function similar to the interface of the athermal, zero Kelvin, model. Domain R+F divides the phonon spectrum into long and short wavelength components which are transmitted to the continuum model as mechanical and thermal energy, respectively. It also preserves the thermal equilibrium of A if no external perturbation is applied.

The next figure shows the behavior of the interface (R+F) in thermodynamic equilibrium. The temperature is kept constant in time, while the coupling flux flowing between the thermal component of the continuum and A, `\(j_C\)`, oscillates about zero.

<figure>
<div class="row">
    <div class="col-md-12">
        <img src="coupled-atomistic-continuum-modeling-and-simulation/figure6.png" class="img-responsive" alt="Figure 6">
    </div>
</div>
<figcaption>
<b>Figure 6</b>
</figcaption>
</figure>

If a temperature differential is applied across the model, the temperature gradient becomes constant, as expected. This is shown in the next figure and demonstrates that the coupled method works properly. The green line shows results obtained from the coupled AtCT, while the brown line represents results obtained with a fully discrete model.

<figure>
<div class="row">
    <div class="col-md-12">
        <img src="coupled-atomistic-continuum-modeling-and-simulation/figure7.png" class="img-responsive" alt="Figure 7">
    </div>
</div>
<figcaption>
<b>Figure 7</b>
</figcaption>
</figure>

# Publications
{% bibliography --file Multiscale Modeling - Concurrent Atomistic-Continuum Methods %}

File: projects/dislocation-nucleation-in-si.mkd
---
layout: project
title: Dislocation Nucleation in Si
sponsors:
    - name: IBM
      link: http://www.ibm.com
    - name: Center for Computational Innovation (CCI) at RPI
      link: http://cci.rpi.edu/
faculty:
    - name: Catalin Picu
      title: Professor
students:
    - name: Zhi Li
      title: Graduate Research Assistant
toc: true
---

# Description
Stress improves semiconductor device performance by improving carrier transport. Dual stress liners (DSL) are commonly incorporated into device designs to improve both electron andhole transport. Embedded SiGe is added to PFET's design to create additional strain in the channel for even better PFET performance.  However, large stress fields can cause dislocation nucleation, leading to increased leakage currents or shorts.  Dislocations form from stress concentrator sites such as re-entrant corners and joints of dissimilar materials, which are abundant in devices.  Furthermore, complex SiGe domain geometries introduce stress states which may or may not be well predicted using current continuum modeling methods. The stress state induced by SiGe layers is essential in the function of current and future devices and it should be insured that this field does not lead to damage nucleation.

<figure>
<div class="row">
    <div class="col-md-12">
        <img src="dislocation-nucleation-in-si/1.png" class="img-responsive" alt="Figure 1">
    </div>
</div>
<figcaption>
<b>Figure 1:</b> Schematic structure of a transistor showing the position of SiGe straining layers. The stress that develops in the channel (green region in the figure on left) can be quite high (right figure).
</figcaption>
</figure>

We have studied the nucleation of dislocations from stress concentration sites with idealized geometries using atomistic models. Both pure Si and Si-x%Ge models have been considered. The fraction of Ge in Si, x, was kept as a parameter. Figure 2 shows the geometry of one of the models considered. The stress close to the re-entrant corner is much larger than elsewhere and drives defect nucleation from the corner. Once nucleated, the defect is under the action of another force, the "image force" which pulls the dislocation back to the surface. As the dislocation moves into the material, both image and driving force decrease. 


<figure>
<div class="row">
    <div class="col-md-12">
        <img src="dislocation-nucleation-in-si/2.png" class="img-responsive" alt="Figure 2">
    </div>
</div>
<figcaption>
<b>Figure 2:</b>Geometry of the model used to study dislocation nucleation.
</figcaption>
</figure>

As the nucleus of a new dislocation forms, the energy goes up (driving force does work against the image force). When the nucleus becomes large enough, the energy reaches a maximum and then decreases. This maximum energy is called the activation energy for nucleation and the configuration corresponding to this state is the critical nucleus. Figure 3 shows the critical nucleus forming next to the corner and the variation of the energy with during the defect nucleation process. The activation energy for nucleation is approximately 11eV. This indicates that in order to force the nucleation of a dislocation, increasing the temperature is insufficient and one has to apply a large stress.

<figure>
<div class="row">
    <div class="col-md-12">
        <img src="dislocation-nucleation-in-si/3.png" class="img-responsive" alt="Figure 3">
    </div>
</div>
<figcaption>
<b>Figure 3: a)</b> Critical nucleus of a dislocation nucleating from a sharp corner in pure Si. <b>b)</b> The variation of the total energy during the nucleation process.
</figcaption>
</figure>

In presence of Ge (i.e. in substitutional alloys of Si-x%Ge), the situation is similar, but the activation energy for nucleation decreases. Figure 4 shows the variation of this parameter with the Ge concentration, x. As x increases up to 30%Ge, the activation energy decreases by approximately 20%, which is a non-negligible effect.

<figure>
<div class="row">
    <div class="col-md-12">
        <img src="dislocation-nucleation-in-si/4.png" class="img-responsive" alt="Figure 4">
    </div>
</div>
<figcaption>
<b>Figure 4:</b> The variation of the activation energy for nucleation with the concentration of Ge in Si, x. The inset shows the distribution of Ge atoms (blue) in the glide plane. The pinky atoms are Si.
</figcaption>
</figure>

File: projects/energetic-materials-mechanics-under-extreme-conditions.mkd
---
layout: project
title: 'Energetic materials: mechanics under extreme conditions'
sponsors:
    - name: Army Research Office and the Army Research Labs
      link: http://www.arl.army.mil/www/default.cfm
faculty:
    - name: Catalin Picu
      title: Professor
students:
    - name: Zhaocheng Zhang
      title: Graduate Research Assistant
    - name: Mohammad Khan
      title: Graduated PhD
    - name: Nithin Mathew
      title: Graduated PhD
    - name: Anirban Pal
      title: Graduated PhD
toc: true
---

# What are Energetic Materials?
Energetic materials are molecular crystals which decompose when subjected to external stimuli, releasing large amount of energy. The trigger of the decomposition reaction may be mechanical, thermal, electrical or optical. These are used as explosives in civilian and military applications. 

A molecular crystal consists of three dimensional arrangements of molecules in a lattice, and is held together by weak inter-molecular forces. A common example of such crystal is water-ice which, in ambient conditions, has a hexagonal lattice with water molecules placed at specific sites of the structure. Most active ingredients of pharmaceuticals are also molecular crystals. A yet different class of molecular crystals is studied for organic electronics applications.

<figure>
<div class="row">
    <div class="col-md-12">
    <img src="energetic-materials-mechanics-under-extreme-conditions/figure1.png" class="img-responsive" alt="Figure 1" style="width:600px;height:400px;">
    </div>
</div>
<figcaption>
<b>Figure 1:</b> Upper line: molecular structure of Left: RDX and Right: HMX. Lower line: corresponding crystal structures viewed along the [001] crystallographic direction. Legend: carbon- black, hydrogen-white, nitrogen-blue, oxygen-red.
</figcaption>
</figure>

Cyclotrimethylene trinitramine (RDX), with chemical composition `\(C_3 N_6 H_6 O_6\)`, and cyclotetramethylene tetranitramine (HMX), with chemical composition `\(C_4 N_8 H_8 O_8\)`, are molecular crystals used as secondary explosives in various energetic formulations. The RDX and HMX molecules are shown in Fig. 1 along with the unit cells of the respective lattices. Both molecules have a ring formed by successive C and N atoms, and nitro groups are attached to each N atom of the ring. 
Our group studies the mechanics of the HMX and RDX crystals using atomistic models with the goal of deriving parameters and physical insight required to develop constitutive descriptions which can be used in continuum models of deformation. Such models are employed to predict the sensitivity to unintentional detonation and the performance of the explosive in service. 

# HMX

## *Slip systems and Peierls stresses*

Atomistic models of the `\(\beta\)` phase of HMX, which is stable in ambient conditions, have been used to identify the slip systems and critical resolved shear stress required to move isolated dislocations in the crystal. 
The identification of slip systems is the entry point in the study of plasticity. Since `\(\beta\)`-HMX has a low symmetry, monoclinic structure, the identification of potential slip systems is nontrivial. In addition, molecular packing is typically different from plane to plane. Hence, even when planes seen symmetric based on the crystal structure alone, they may not be mechanically similar due to the different packing. 
We developed a method based on a geometric gamma surface concept to screen a large number of potential slip system. These were shortlisted based on the projected energetic cost of slip and the stability and motion of dislocations in the top 10 systems was studied with atomistic models. 
Table 1 shows the Peierls stress (critical resolved shear stress at 0K) required to move dislocations in the most active systems.

Table 1 shows the Peierls stress (critical resolved shear stress at 0K) required to move dislocations in the most active systems. 

<table>
  <tr style="background-color:white">
    <th style='text-align:center;vertical-align:middle' colspan="2"> </th>
    <th style='text-align:center;vertical-align:middle' colspan="2">Edge dislocation</th> 
    <th style='text-align:center;vertical-align:middle' colspan="2">Screw dislocaiton</th>
  </tr>
  <tr style="background-color:white">
    <th style='text-align:center;vertical-align:middle' colspan="1">Plane</th>
    <th style='text-align:center;vertical-align:middle' colspan="1">Burgers Direction</th>
    <th style='text-align:center;vertical-align:middle' colspan="1"> \(\sigma_{xz}\) < 0 (GPa)</th>
    <th style='text-align:center;vertical-align:middle' colspan="1"> \(\sigma_{xz}\)  > 0 (GPa)</th>
    <th style='text-align:center;vertical-align:middle' colspan="1"> \(\sigma_{xz}\)  < 0 (GPa)</th>
    <th style='text-align:center;vertical-align:middle' colspan="1"> \(\sigma_{xz}\)  > 0 (GPa)</th>
  </tr>
  <tr style="background-color:white;text-align:center;vertical-align:middle'">
    <td colspan="1"> (010)</td>
    <td colspan="1"> [100]</td> 
    <td colspan="1"> unstable</td>
    <td colspan="1"> unstable</td>
    <td colspan="1"> cross-slip on (01\(\bar{1}\))</td> 
    <td colspan="1"> cross-slip on (011)</td>
  </tr>
  <tr style="background-color:white;text-align:center;vertical-align:middle'">
    <td colspan="1"> (001)</td>
    <td colspan="1"> [100]</td> 
    <td colspan="1"> -0.47</td>
    <td colspan="1"> unstable</td>
    <td colspan="1"> cross-slip on (011)</td> 
    <td colspan="1"> 0.55</td>
  </tr>
  <tr style="background-color:white;text-align:center;vertical-align:middle'">
    <td colspan="1"> (011)</td>
    <td colspan="1"> (01\(\bar{1}\))</td> 
    <td colspan="1"> unstable</td>
    <td colspan="1"> 0.40</td>
    <td colspan="1"> -0.05</td> 
    <td colspan="1"> 0.12</td>
  </tr>
  <tr style="background-color:white;text-align:center;vertical-align:middle'">
    <td colspan="1"> (011)</td>
    <td colspan="1"> [100]</td> 
    <td colspan="1"> -0.26</td>
    <td colspan="1"> unstable</td>
    <td colspan="1"> -0.75</td> 
    <td colspan="1"> 0.32</td>
  </tr>
  <tr style="background-color:white;text-align:center;vertical-align:middle'">
    <td colspan="1"> (021)</td>
    <td colspan="1"> [100]</td> 
    <td colspan="1"> -0.42</td>
    <td colspan="1"> 0.5</td>
    <td colspan="1"> cross-slip on (011)</td> 
    <td colspan="1"> cross-slip on (011)</td>
  </tr>
  <tr style="background-color:white;text-align:center;vertical-align:middle'">
    <td colspan="1"> (010)</td>
    <td colspan="1"> [001]</td> 
    <td colspan="1"> unstable</td>
    <td colspan="1"> unstable</td>
    <td colspan="2"> point defect domains</td> 
  </tr>
  <tr style="background-color:white;text-align:center;vertical-align:middle'">
    <td colspan="1"> (101)</td>
    <td colspan="1"> (10\(\bar{1}\))</td> 
    <td colspan="1"> twin and slip</td>
    <td colspan="1"> twin</td>
    <td colspan="1"> -0.39</td> 
    <td colspan="1"> 0.13</td>
  </tr>
  <tr style="background-color:white;text-align:center;vertical-align:middle'">
    <td colspan="1"> (101)</td>
    <td colspan="1"> [010]</td> 
    <td colspan="1"> -0.26</td>
    <td colspan="1"> 0.28</td>
    <td colspan="1"> -0.12</td> 
    <td colspan="1"> 0.11</td>
  </tr>
  <caption>Table 1. Slip systems in \(\beta\)-HMX and associated Peierls stresses.</caption>
</table>

Table 1 shows a broad range of phenomenology, beyond slip. Dislocations in some slip systems are not stable and cross-slip to other systems, or are entirely unstable and the lattice cleaves. `\((101)[10\bar{1}]\)` is twinning system. The systems for which a Peierls stress value can be computed, exhibit slip asymmetry: the critical stresses for motion in the two directions of given system are different. This is due to molecular packing.

* A. Pal, R.C. Picu, Peierls-Nabarro stresses of dislocations in monoclinic cyclotetramethylene tetranitramine (`\(\beta\)`-HMX), *Modelling Simul. Mater. Sci. Eng.* Vol. 26, pp. 045005 (21pp), 2018

## *Pressure sensitivity of plastic deformation*

Under shock conditions, the pressure may increase to GPa levels; the pressure increases monotonically with the impact speed. Due to this reason, and because molecular crystals in general, and HMX in particular, are elastically soft, it is important to determine how the critical resolved shear stress for plastic deformation in specific systems depends on pressure. We performed this analysis using molecular models and concluded that pressure effects on slip must be taken into account when modeling plasticity under shock conditions. 

Under high pressure, dislocation plasticity may be replaced by shear localization. This is due to the fact that the critical resolved shear stress increases significantly with increasing pressure, which brings the crystal close to its stability limit. In addition, fast moving dislocations have a tendency to destabilize the crystal. Figure 2 shows the variation of the critical resolved shear stress with the pressure for the `\((101)[010]\)`, which is the most mobile system in HMX (Table 1).

<figure>
<div class="row">
    <div class="col-md-12">
    <img src="energetic-materials-mechanics-under-extreme-conditions/figure2.png" class="img-responsive" alt="Figure 2" style="width:800px;height:350px;">
    </div>
</div>
<figcaption>
<b>Figure 2:</b> Critical resolved shear stress versus pressure for dislocations (Left: edge; Right: screw) in the \((101)[010]\) system of \(\beta\)-HMX. The white domain represents elastic states. The gray area corresponds to dislocation glide, while the pink area corresponds to shear localization. 
</figcaption>
</figure>

* A. Pal, R.C. Picu, Non-Schmid effect of pressure on plastic deformation in molecular crystal HMX, *J. Appl. Phys.*, Vol. 125, pp. 215111, 2019


## *Strain hardening in HMX*
Strain hardening is typically due to the interaction of dislocations. Dislocations intersect as they move, form junctions and repulsive pairs, and this leads to locking. Continuation of plastic flow requires increasing the applied stress. 
We studied hardening in HMX using line tension models calibrated based on atomistic simulation results. A large number of dislocation pairs on systems listed in Table 1 was considered and the strength of their junctions was evaluated. An homogenization procedure was used to predict hardening in the presence of junctions of all types.
While strain hardening is not negligible in absolute value, the increment of the flow stress produced by the interaction of dislocations is small compared with the Peierls barrier (lattice friction). The study led to a quantitative evaluation of the hardening matrix (which may be used in crystal plasticity models). However, it was concluded that ignoring strain hardening would not lead to drastic errors in the prediction of dislocation-based plasticity.

* M. Khan, R.C. Picu, Strain hardening in molecular crystal cyclotetramethylene tetranitramine (`\(\beta\)`-HMX): a theoretical evaluation, *Model. Simul. Mater. Sci. Eng.*, Vol. 29, pp. 075010, 2021.

## *Viscosity of shear bands in HMX*
Shear localization is prevalent in HMX due to its high lattice resistance, particularly under shock conditions. It turns out that under shock conditions and in the presence of crystal defects, dislocation plasticity is likely to be less important than localization-based plastic deformation (similar to slip line theory models of the early perfect plasticity). Therefore, it becomes critical to define the constitutive behavior of shear bands. To this end, we developed specialized models which led to a wealth of information about the physics and behavior of bands loaded at high strain rates. 

Figure 3 shows the flow of a band under constant shear stress (after band nucleation from a pre-existing defects) and the temperature increase in the band due to viscous dissipation. 

<figure>
<div class="row">
    <div class="col-md-12">
    <img src="energetic-materials-mechanics-under-extreme-conditions/figure3.png" class="img-responsive" alt="Figure 3" style="width:800px;height:350px;">
    </div>
</div>
<figcaption>
<b>Figure 3:</b> Left: Stress-strain curve for the nucleation and subsequent flow of a shear band under imposed pressure and strain rate. Right: variation of the temperature in the band and at the boundary of the model. 
</figcaption>
</figure>

Figure 4 shows the viscosity of the band function of the applied strain rate, at various pressures. The band exhibits shear thinning behavior (the viscosity decreases with increasing strain rate) which is independent of the pressure. Figure 4 also shows the variation of the viscosity with the temperature for p = 5 GPa. The temperature dependence if non-Arrhenius, as it is expected for a material in far non-equilibrium. Therefore, the effect of temperature on viscosity is weak. As with plastic deformation, the most important effect is that of pressure. 

<figure>
<div class="row">
    <div class="col-md-12">
    <img src="energetic-materials-mechanics-under-extreme-conditions/figure4.png" class="img-responsive" alt="Figure 4" style="width:800px;height:350px;">
    </div>
</div>
<figcaption>
<b>Figure 4:</b> Left: Variation of the viscosity in the shear band with the applied strain rate, at various pressures. Right: Variation of the viscosity in the shear band with temperature at various strain rates.  
</figcaption>
</figure>

It was concluded that the variation of the viscosity in the shear band with pressure and temperature is compatible with the free volume theory used to describe the behavior of metallic glasses. The viscosity scales exponentially with the density of the material in the band. A constitutive equation for the band was proposed. 

* M. Khan, R.C. Picu, Shear localization in molecular crystal HMX: constitutive behavior of the shear band, *J. Appl. Phys.*, Vol. 128, pp. 105902, 2020. 

## *Atomistic-informed constitutive modeling of HMX*
The results described above, obtained with models representing the physics at different scales, were captured in constitutive formulations which were then used to model HMX deformation. The physics captured in these models includes: the entire set of active slip systems, the yield stress, strain hardening and the pressure sensitivity of the yield stress. 

Figure 5 shows a comparison of the indentation force-displacement curve predicted with various models (which include different components of the physics) and equivalent experimental curves. It demonstrates that the essential component of the physics that needs to be accounted for beyond the proper set of slip systems is the pressure sensitivity of yield, see Fig. 2.

<figure>
<div class="row">
    <div class="col-md-12">
    <img src="energetic-materials-mechanics-under-extreme-conditions/figure5.png" class="img-responsive" alt="Figure 5" style="width:500px;height:400px;">
    </div>
</div>
<figcaption>
<b>Figure 5:</b> Experimental and simulated indentation force-displacement curves showing the importance of capturing in the constitutive model various component of the physics of plasticity. 
</figcaption>
</figure>

* B. Paliwal, R.C. Picu, Nanoindentation in cyclotetramethylene tetranitramine (`\(\beta\)`-HMX) single crystals: the effect of pressure sensitivity, *Model. Simul. Mater. Sci. Eng.* Vol. 29, pp. 065004, 2021.
* R. Ma, W.C. Sun and R.C. Picu, Atomistic-model informed pressure-sensitive crystal plasticity for crystalline HMX, *Int. J. Sol. Struct.* Vol. 232, pp. 111170, 2021


# RDX

## *Slip systems and Peierls stresses in RDX*

As with HMX, the identification of the slip systems in `\(\alpha\)`-RDX (the stable phase of RDX in ambient conditions it the orthorhombic `\(\alpha\)` phase) is the essential first step when attempting to understand the physical basis of plasticity. We used atomistic simulations to identify the slip systems and compute the critical resolved shear stress required to move dislocations in each of these systems – the Peierls stress. Figure 6 shows a `\((100)\)` projection of the RDX crystal and the Peierls stress for each slip system.

<figure>
<div class="row">
    <div class="col-md-12">
    <img src="energetic-materials-mechanics-under-extreme-conditions/figure6.png" class="img-responsive" alt="Figure 6a" style="width:800px;height:350px;">
    </div>
</div>
<figcaption>
<b>Figure 6:</b> Left: \((100)\) projection of the RDX crystal with a subset of the slip systems indicated. Right: Peierls stress for various slip systems; the plane is indicated by symbols and the direction of the Burgers vector is given by [ ]. “e” and “s” indicate edge and screw dislocations, respectively. 
</figcaption>
</figure>

* N. Mathew, C. R. Picu, and P. W. Chung, “Peierls Stress of Dislocations in Molecular Crystal Cyclotrimethylene Trinitramine,” *The Journal of Physical Chemistry A*, vol. 117, no. 25, pp. 5326–5334, 2013. 
* N. Mathew and R. C. Picu, “Slip asymmetry in the molecular crystal cyclotrimethylenetrinitramine,” *Chemical Physics Letters*, vol. 582, pp. 78–81, 2013

## *Coarse grained models of RDX*
Coarse-graining is a process by which an existing model is extended to operate on larger spatiotemporal scales by a reduction of the set of degrees of freedom (DOF) of the system. In a more restrictive sense, coarse-graining refers to models in which an entire group of atoms is represented by an effective particle. This can be applied at the sub-molecular level, where a group of atoms within a molecule is represented as a bead (united atom), or at the supra-molecular level, where one or multiple molecules are represented by a supra-molecular “bead.” Coarse graining of this type is most successfully applied to situations in which spatiotemporal scale separation exists. In dense phases, this condition is generally not fulfilled. 

The symmetry of the crystal poses limitations on the shape and nature of the coarse grained particles and potentials, as they may not be able to accurately reproduce the space group and hence the packing of the condensed phase. Furthermore, a clear separation of frequencies between the coarsened DOF and atomic DOF may not exist. This is especially true for energetic molecular crystals, such as cyclotrimethylene trinitramine (`\(\alpha\)`-RDX), as the lattice modes are coupled to the wagging of the nitro-groups (intra-molecular vibrations) and the distortion of the heterocyclic ring, and hence taking the most obvious coarsening step, i.e. representing a molecule by a bead or a set of beads may not be ideal.

We explore several potential coarse grained models for the molecular crystal cyclotrimethylene trinitramine (RDX) in the α phase. In particular, we investigate the effect of removing the flexibility of the molecule on various crystal-scale parameters such as the elastic constants, the lattice parameters, the thermal expansion coefficients, the stacking fault energy and the critical stress for the motion of a dislocation (the Peierls-Nabarro stress). To this end, a family of models is developed, with increasing levels of coarse graining and correspondingly decreasing levels of molecular flexibility.

<figure>
<div class="row">
    <div class="col-md-12">
    <img src="energetic-materials-mechanics-under-extreme-conditions/figure7.png" class="img-responsive" alt="Figure 7">
    </div>
</div>
<figcaption>
<b>Figure 7:</b> Schematic representation of the models used in this study. The full RDX molecule is shown in the upper left panel, with C atoms shown in black, N in blue, O in red and H silver. Model I is fully flexible (gray indicates ‘flexible’) while Model V is a fully rigid body (red indicates ‘rigid’). In Model II, the triazine ring and the CH2 groups are fully flexible, while the NO2 groups are rigid bodies connected to the ring via inextensible N-N bonds (thin red lines). The nitro groups are free to rotate about the N-N bond. Model III preserves all features of Model II and, in addition, the length of the bonds of the ring is constrained. The ring is deforming via dihedral/angle motions in this model. Model IV is similar to Model III except that now the triazine ring and the CH2 groups belong to a single rigid body. Model V is fully rigid. 
</figcaption>
</figure>

It is concluded that Models II and III provide reasonably accurate predictions of the elastic constants, lattice parameters and their dependence on pressure, and of the thermal expansion coefficients. Therefore, these models are acceptable as long as crystals with no defects are considered. The model in which the flexibility of the molecule is entirely removed, Model V, leads to large errors even for perfect crystals. The evaluation of the Peierls stress and the stacking fault energy with all coarse grained models considered here leads to large errors. It results that no coarse grained model considered here captures accurately the motion of dislocations, which is the physical basis of plasticity.

* A. Pal, R.C. Picu, Contribution of molecular flexibility on the elastic-plastic properties of molecular crystal `\(\alpha\)`-RDX, *Model. Simul. Mater. Sci. Eng.*, Vol. 25, p. 015006(1-17), 2017
