Repository: rafik32/nanomechanic

# RPI Computational Nanomechanics group website
This git repository houses the website for professor Picu's lab group. The previous versions of the web page can be found in website_archive.zip which has been kept for archival purposes. All future versions of the site should probably use version control to track the history more effectively.

## Spell checking markdown files
Note you can write markdown files in word or libre office, and use that spell checker, just make sure to not save it as a `.docx`. I typically edit files in gedit or vim or notepad++. If this is the case you can use the handy tool aspell to check your spelling:

```
aspell --sug-mode=bad-spellers file1.mkd
```

File: projects/epoxy-and-vitrimer-molecular-networks-and-composites.mkd
---
layout: project
redirect_from:
    - /thermoset_nano.htm
title: Epoxy and Vitrimer Molecular Networks and Composites
subtitle: Nanocomposites with Enhanced Strength and Toughness
toc: true
---

# Molecular networks – an Introduction

Dump a bunch of threads in a box, mix them and you’ve got an entangled network which is not easy to take apart or to break. Polymers at normal melt densities are like that. If long enough the molecular strands will entangle and the resulting topological interactions provide strength to the network. If crosslinks are added to link strands that come in contact, a permanent network results, i.e. a thermoset. Rubber and epoxy are examples of thermosets with permanent, covalent crosslinks. Rubber is sparsely crosslinked and above its glass transition in ambient conditions, while epoxy is densely crosslinked and typically in the glassy state when in service. 

If crosslinks are not permanent, the material behavior has both solid-like and fluid-like features. In most cases, the crosslinks may break due to applied stress or/and thermal fluctuations and may reform at some other location in the sample. These networks are called dissociative. Vitrimers belong to a special class of networks with transient crosslinks, in which the bonds open only to exchange strands with another bond that happens to be nearby. Therefore, the crosslink density is strictly constant in such networks, while in dissociative networks the crosslink density may decrease or fluctuate during deformation. 

Our group explores the mechanics of epoxy and vitrimers both by modeling and experimentally. The main objective of the work on epoxy is to increase its toughness. Epoxy has high stiffness and strength (compared with other polymeric network materials) and therefore is an indispensable structural material. However, it is brittle in the fully cured state and this is non-ideal in design and dangerous in applications. Substantial effort has been dedicated for several decades to toughening epoxies and commercial solutions exist, e.g. based on the incorporation of elastomeric beads. Our research focuses on using structural heterogeneity on multiple scales to intrinsically toughen epoxy. 

Vitrimers are a new class of materials, with only one-decade long history. Many aspects of their mechanics are unknown and material optimization for specific applications is in progress. Our work aligns with this broad direction. The major advantage of networks with transient crosslinks is that they behave as thermosets at low temperatures, and as thermoplastics at temperatures at which the crosslinks unbind. Therefore, these thermosets can be recycled, reshaped and may exhibit shape memory. One of the major hopes is that vitrimers will eventually replace the current thermosets which degrade upon increasing temperature and cannot be recycled. 

# Epoxy – Experimental

## *Toughening by the addition of nanoparticles*

Through an international collaboration involving researches from Austria and Romania, we developed a method to modify the toughness of epoxies after fabrication, in parts of the sample or in the entire sample, at will. This is based on using silica nanoparticle additions with interfaces with epoxy which are responsive to UV irradiation or to increasing the temperature above a limit. The interface is modified using azidophenyl silane, as shown in Fig. 1.

<figure>
<div class="row">
    <div class="col-md-12">
        <img src="epoxy-and-vitrimer-molecular-networks-and-composites/figure1.png" class="img-responsive" alt="Figure 1" style="width:600px;height:250px;">
    </div>
</div>
<figcaption>
<b>Figure 1:</b> Surface modification of silica nanoparticles with azidophenyl silane. The functionalization is sensitive to UV exposure. 
</figcaption>
</figure>

When mixed in epoxy, the interface is weak. Under stress, it opens and allow the nucleation and growth of voids which, in turn, implies energy dissipation and hence toughening. However, if exposed to UV light, the functionalization decomposes promoting a reaction that renders the interface with the surrounding epoxy strong. This prevents cavitation and the material becomes brittle. Figure 2 shows voids growing at sites where nanoparticles are embedded, which demonstrates the mechanism outlined here, the increase of the fracture toughness of the material upon the addition of functionalized nanoparticles and its decrease upon exposure to UV. The method can be used to pattern the local properties of a part by local exposure to UV. 

<figure>
<div class="row">
    <div class="col-md-12">
        <img src="epoxy-and-vitrimer-molecular-networks-and-composites/figure2.png" class="img-responsive" alt="Figure 2" style="width:600px;height:350px;">
    </div>
</div>
<figcaption>
<b>Figure 2:</b> Left: SEM image of the fracture surface showing cavitation at nanoparticles with weak interfaces. Right: Fracture toughness of neat epoxy (gray), epoxy with nanoparticles with weak interfaces (pink) and after UV exposure (blue).
</figcaption>
</figure>

* R.C. Picu, K.K. Krawczyk, Z. Wang, H.P. Moghaddam, M. Sieberer, A. Lassnig, W. Kern, A. Hadar, D.M. Constantinescu, Toughening in nanosilica-reinforced epoxy with tunable filler-matrix interface properties, *Comp. Sci. Technol.*, Vol. 183, pp. 107799, 2019
* M. Kamble, A. Lakhnot, N. Koratkar, R.C. Picu, Heterogeneity-induced mesoscale toughening in polymer nanocomposites, *Materialia*, Vol. 11, pp. 100673, 2020

## *Toughening and fatigue life improvement by the addition of carbon nanotubes*

In another branch of this work we studied the effect of carbon nanotubes on fatigue crack growth in epoxy nanocomposites. By dispersing un-functionalized carbon nanotubes in commercial DGEBA epoxy, we observed slowdown of crack growth at small loading amplitudes (stress intensity factor amplitudes). However, the effect was lost at high loading amplitudes. The slowdown was compatible with predictions of the crack bridging model which is based on the idea that fibers (or carbon nanotubes, in this case) that bridge the two faces of the crack, apply a pull-back force which tends to close the crack and shields the crack tip. This effect is shown in Fig. 3 (Left). 

While the result is positive, it is only partly satisfying since no enhancement is obtained in the high amplitude range. To address this, we used carbon nanotubes functionalized with amines. In the functionalization process, the tubes also become shorter. The amine groups ensure good bonding to the epoxy matrix. Using these tubes as fillers in epoxy led to a drastic reduction of the crack growth rate, by about 10 times, which persists at large load amplitudes, Fig. 3 (Right). This implies the extension of the fatigue life by at least one order of magnitude.

<figure>
<div class="row">
    <div class="col-md-12">
        <img src="epoxy-and-vitrimer-molecular-networks-and-composites/figure3.png" class="img-responsive" alt="Figure 2" style="width:900px;height:300px;">
    </div>
</div>
<figcaption>
<b>Figure 3:</b> Crack growth rate (da/dN) vs. the applied stress intensity factor amplitude for epoxy filled with pristine carbon nanotubes (Left) and functionalized carbon nanotubes (Right). Dramatic crack growth rate decrease is observed, particularly in the (Right) case.
</figcaption>
</figure>

* W. Zhang, C. R. Picu, and N. Koratkar, “Suppression of fatigue crack growth in carbon nanotube composites,” *Applied Physics Letters*, vol. 91, no. 19, p. 193109, 2007.
* W. Zhang, I. Srivastava, Y.-F. Zhu, C. R. Picu, and N. A. Koratkar, “Heterogeneity in epoxy nanocomposites initiates crazing: significant improvements in fatigue resistance and toughening,” *Small*, vol. 5, no. 12, pp. 1403–1407, 2009

## *Heterogeneous epoxies – nanoscale control via phase separation*

Epoxies are nominally homogeneous. In this project we explore thermosets with controlled degrees of heterogeneity, on scales ranging from 100 nm to mm. Heterogeneity on the nanoscale is controlled via phase separation. This is achieved by working with blends of network forming resin-hardener and thermoplastics. We work with PETA, which is a tetra-functional monomer with 4 acrylates, and 2-EHM, which has one methacrylate group. PETA-2-EHM form a molecular network in the presence of an initiator. Polyethylene glycol (PEG) is added to the solution. In the process of polymerization and network crosslinking, PEG separates and forms sub-domains of size controlled by the rate of crosslinking and by the molecular weight of the PEG molecules. Figure 4 shows a schematic of the phase separation process and an SEM image of the resulting material after the PEG sub-domains have been washed out. The resulting porosity provides insight into the distribution and size of the softer PEG sub-domains.

<figure>
<div class="row">
    <div class="col-md-12">
        <img src="epoxy-and-vitrimer-molecular-networks-and-composites/figure4.png" class="img-responsive" alt="Figure 4" style="width:700px;height:350px;">
    </div>
</div>
<figcaption>
<b>Figure 4:</b> (Left) Schematic of thermoplastic (blue) phase separation during the polymerization and crosslinking of the network (black) leading to formation of PEG subdomains. (Right) SEM of the material after washing out the softer PEG subdomains. 
</figcaption>
</figure>

# Modeling

## *Hierarchical (fractal) microstructure*

The effect of correlations of the spatial distribution of inclusions in a two-phase composite was studied numerically. Microstructures with fractal distribution of inclusions are compared with random inclusion distributions of same volume fraction. The elastic-plastic response of composites with stiff elastic inclusions and elastic-plastic matrix is studied. Composites with hierarchical multiscale structure with different distributions of inclusions are presented in Figure 5.The figure shows a microstructure in which inclusions form a fractal (a), a microstructure with randomly distributed inclusions (b), and a microstructure in which inclusions are distributed in a spatially correlated way, with the correlation being exponential.

<figure>
<div class="row">
    <div class="col-md-12">
        <img src="epoxy-and-vitrimer-molecular-networks-and-composites/figure5.png" class="img-responsive" alt="Figure 5" style="width:550px;height:200px;">
    </div>
</div>
<figcaption>
<b>Figure 5:</b> The three types of composite microstructures studied in this work. The matrix is shown in white and inclusions in black. The volume fraction of inclusions is f = 0.131 in all cases shown. (a) Fractal distribution, (b) random distribution, (c) exponentially correlated distribution.
</figcaption>
</figure>

The mechanical behavior of these composites was studied using finite element models. The matrix was modeled with a bilinear model (linear elastic of Young’s modulus E1), and linear hardening beyond the yield stress). Inclusions are considered linear elastic in all cases, with Young’ s modulus 6E1. The composite has also a bilinear response when loaded uniaxially. The slope of the elastic region is denoted by Ee (effective elastic modulus), while the slope of the stress-strain curve after the yield point is denoted by Ep. Figure 6 shows the effective moduli Ee and Ep for various systems. The open symbols show results for the random microstructures. The various filled symbols represent results for fractal microstructures. As the fractal dimension increases, the symbols move farther from the continuous black line which was fitted to the open symbols. The yellow lines represent the Hashin-Shtrikman bounds for the random microstructures. In (b), the crosses represent data for the exponentially correlated microstructures shown in Fig. 5c. The distribution of inclusions has a strong influence on the mechanical response of the composite. As the range of spatial correlations of the distribution increases, the composites are stiffer and strain harden more once in the plastic range. 

<figure>
<div class="row">
    <div class="col-md-12">
        <img src="epoxy-and-vitrimer-molecular-networks-and-composites/figure6.png" class="img-responsive" alt="Figure 1" style="width:900px;height:300px;">
    </div>
</div>
<figcaption>
<b>Figure 6:</b> (Left) Elastic modulus (\(E_e/E_1\)), and (Right) strain hardening rate (\(E_p/E_1\)) with the volume fraction, for microstructures with randomly distributed inclusions (open symbols) and fractal microstructures (various filled symbols). \(E_1\) represents the matrix modulus.
</figcaption>
</figure>

Other studies concerned with the effect of the (fractal or correlated) material architecture on composite properties are presented in references listed below. 

* R.C. Picu, S. Sorohan, M.A. Soare, D.M. Constantinescu, “Towards designing composites with stochastic composition: effect of fluctuations in local material properties,” *Mech. Mater.*, Vol. 97, p. 59-66, 2016
* C. R. Picu, Z. Li, M. A. Soare, S. Sorohan, D. M. Constantinescu, and E. Nutu, “Composites with fractal microstructure: The effect of long range correlations on elastic–plastic and damping behavior,” *Mechanics of Materials*, vol. 69, no. 1, pp. 251–261, Feb. 2014
* M. A. Soare and C. R. Picu, “Boundary value problems defined on stochastic self-similar multiscale geometries,” *International Journal for Numerical Methods in Engineering*, vol. 74, no. 4, pp. 668–696, Apr. 2008
* M. A. Soare and C. R. Picu, “An approach to solving mechanics problems for materials with multiscale self-similar microstructure,” *International Journal of Solids and Structures*, vol. 44, no. 24, pp. 7877–7890, Dec. 2007


# Vitrimers

## *Stress relaxation in vitrimers*
Stress relaxation in vitrimers is controlled by intermolecular friction and the rate at which crosslinks undergo the transesterification reaction. At temperatures above the glass transition temperature, `\(T_g\)`, and below the vitrification temperature, `\(T_v\)`, the material behavior is controlled primarily by the dynamics of the crosslinks. In collaboration with a group from Wright-Patterson Air Force Base Labs, we studied vitrimers formed by DGEBA and sebacic acid crosslinked in the presence of a catalyst. Figure 7 (Left) shows a semilog plot of stress relaxation curves for a given catalyst concentration and at various temperatures. The early time relaxation is exponential, as demonstrated by the straight lines in this representation. Figure 7 (Right) shows the relaxation times in an Arrhenius plot (i.e. versus the inverse absolute temperature, 1/T). All temperatures considered here are above `\(T_g\)`. The figure shows the characteristic feature of vitrimers: their behavior dependence on temperature is Arrhenius (which is different from that of most other polymers). However, as the temperature increases, the Arrhenius relation (straight line in Fig. 7 (Right)) gives way to a quasi-plateau (left end of the figure). The transition corresponds to the vitrification temperature, `\(T_v\)`, which is a characteristic temperature of the material. The importance of the data shown in the figure is that it provides a physical interpretation of, and a way to identify `\(T_v\)`. 

<figure>
<div class="row">
    <div class="col-md-12">
        <img src="epoxy-and-vitrimer-molecular-networks-and-composites/figure7.png" class="img-responsive" alt="Figure 7" style="width:900px;height:300px;">
    </div>
</div>
<figcaption>
<b>Figure 7:</b> (Left) Vitrimer stress relaxation at various temperatures. (Right) Arrhenius plot of the relaxation time constant against the inverse temperature showing two regimes: the straight line, Arrhenius dependence on temperature (right side of the plot) and the transition at \(T_v\) to a quasi-plateau (left side of the plot). 
</figcaption>
</figure>

* A. Hubbard, Y. Ren, D. Konkolewicz, A. Sarvestani, R.C. Picu, G. Kedziora, A. Roy, V. Varshney, D. Nepal, Vitrimer transition temperature identification: coupling various thermomechanical methodologies, *ACS Applied Polymer Materials*, Vol. 3, pp. 1756–1766, 2021

## *Extending fatigue life of composites using vitrimer matrix*
Vitrimers have the capability to self-heal damage induced by prior deformation when the temperature is increased in the `\(T_g\)` to `\(T_v\)` range. They also exhibit reconfigurability and shape memory, i.e. retain the shape they are given at temperatures between `\(T_g\)` and `\(T_v\)` once cooled below `\(T_g\)`. Re-heating above `\(T_g\)` allows changing their shape again. Increasing the temperature above `\(T_v\)` allows recycling and remolding the material. We used these properties to demonstrate that if a vitrimer is used as matrix for a standard carbon fiber composite (in place of regular epoxy), the fatigue life of the composite can be extended arbitrarily by periodic heat treatments to a selected temperature. This is drastically different from the behavior of regular carbon fiber-epoxy composites which accumulate damage during fatigue and the damage eventually leads to catastrophic failure, irrespective of any intermediate annealing treatments one may apply. 

This exciting result is shown in Fig. 8. Figure 8 (Above) shows data for the pure vitrimer: the variation of the stiffness during cyclic loading. The red curve corresponds to the sample loaded continuously to failure without heat treatment; failure takes place after about 20,000 cycles. The black line shows the behavior of the sample loaded in same conditions, while being exposed periodically (as indicated by the yellow dots) to elevated temperature. No degradation is observed, and the fatigue life is extended beyond the duration of the test. 

<figure>
<div class="row">
    <div class="col-md-12">
        <img src="epoxy-and-vitrimer-molecular-networks-and-composites/figure8.png" class="img-responsive" alt="Figure 1" style="width:800px;height:500px;">
    </div>
</div>
<figcaption>
<b>Figure 8:</b> Variation of the stiffness during cyclic loading for (Above) pure vitrimer, and (Below) a carbon fiber-vitrimer composite. The red line shows the behavior of samples tested continuously to failure at room temperature. The black line shows the behavior of samples which were periodically annealed. The yellow dots show the times when annealing was applied. 
</figcaption>
</figure>

Further, carbon fiber-vitrimer composites were produced using the standard technology of carbon fiber-epoxy composites. These were loaded cyclically following a routine similar to that described above for the pure vitrimer. Figure 8 (Below) shows the variation of the stiffness during cyclic loading. The red line shows that the sample not subjected to periodic annealing accumulates damage leading to stiffness degradation, and eventually fails. The black line shows the behavior of the sample exposed periodically to elevated temperatures. In this case, the stiffness remains constant in time, which indicates that the fatigue-induced damage heals back at each annealing. Annealing extends the fatigue life of the composite beyond the range of the test. 


* M. Kamble, A. Vashisth, H. Yang, S. Pranompont, R.C. Picu, D. Wang, N. Koratkar, Reversing fatigue in carbon-fiber reinforced vitrimer composites, *Carbon*, Vol. 187, pp. 108-114, 2022

<!---
# Publications 

## Journal Articles
{% bibliography --file thermoset-nanocomposites --query @article %}

## Conferences
{% bibliography --file thermoset-nanocomposites --query @inproceedings %}
--->

File: projects/fracture-and-fatigue-in-epoxy-based-nanocomposites.mkd
---
layout: project
title: Fracture and Fatigue in Epoxy-Based Nanocomposites
sponsors:
    - name: National Science Foundation
      link: http://www.nsf.gov
      note: >
             <h4>Award Number: CMMI-0900188</h4>
             <small>Any opinions, findings, and conclusions or recommendations 
             expressed in this material are those of the author(s) and do not 
             necessarily reflect the views of the National Science Foundation</small>
    - name: Office of Naval Research
      link: http://www.onr.navy.mil/
      note: >
             <h4>Award Number: N00014-09-1-0928</h4>
             <small>Any opinions, findings, and conclusions or recommendations 
             expressed in this material are those of the author(s) and do not 
             necessarily reflect the views of the Office of Naval Research</small>
faculty:
    - name: Catalin Picu
      title: Professor
    - name: Nikhil Koratkar
      title: Professor
students:
    - name: Wei Zhang
      title: Graduate Research Assistant
    - name: Ardavan Zandiatashbar
      title: Graduate Research Assistant
toc: true
---
# Introduction
Thermosetting polymers (e.g. epoxy systems) are being used by industry in paints, coatings, adhesives, industrial tooling, and composites, as well as in the semi-conductor and electronic packaging industries. These find applications in electronics, aerospace vehicles, civil infrastructure, and energy harvesting (e.g. wind turbine blades). The applications could directly or indirectly lead us to a greener, cleaner, and safer world.

Using thermosetting polymers, however, has its limitations. These limitations stem from the brittle failure, low toughness, excessive creep at high loads or temperatures, and poor resistance to fatigue of epoxies. These deficiencies were addressed in many studies. For example, toughness in thermosetting polymers was enhanced by the addition of rubber fillers and plasticizers. However, these fillers decrease the stiffness of the composite and lower its glass transition temperature.

The macroscopic behavior of the epoxy system depends on its molecular network architecture (e.g. cross-link density). In this project, the macroscopic mechanical behavior of epoxy systems was tuned by nano-engineering; specifically, by introducing novel carbon nanofillers in the form of 1D (Carbon nano-tubes (CNT)) or 2D (Graphene platelets (GPL)) phases in the polymeric matrix. The size and quality of dispersion of the second phases are important parameters controlling the mechanics of these composites.

<figure>
<div class="row">
    <div class="col-md-12">
    <img src="fracture-and-fatigue-in-epoxy-based-nanocomposites/figure1.png" class="img-responsive" alt="Figure 1">
    </div>
</div>
<figcaption>
<b>Figure 1:</b>  Example of epoxy application in the aerospace industry: Replacing the Sikorsky S-61 original metal blades with Carson Composite Main rotor blades increased its carry load by an additional 1,800 pounds, the velocity of the helicopter by 17 mph, and the travel range by 70 miles at same fuel consumption. (Image courtesy: Marek Wozniak).
</figcaption>
</figure>

<figure>
<div class="row">
     <div class="col-md-12">
    <img src="fracture-and-fatigue-in-epoxy-based-nanocomposites/figure2.png" class="img-responsive" alt="Figure 2">
    </div>
</div>
<figcaption>
<b>Figure 2:</b>  Example of epoxy application in civil infrastructure: the creep of epoxy adhesive was blamed for the Big Dig tunnel collapse in Boston, MA, in 2006. (Image courtesy: The Boston Globe, NTSB's report on Big Dig tunnel collapse)
</figcaption>
</figure>

# Results to Date

## Fatigue, fracture, and crazing in nanocomposites
By addition of Carbon nanotube fillers to epoxy system, the fracture behavior of thermosetting polymers is fundamentally altered by promoting crazing. Such an approach can significantly enhance the toughness of thermosetting polymers without incurring adverse effects such as loss of Young's modulus or strength. Significant improvement in fracture toughness and fatigue crack growth rate in epoxies reinforced with carbon nanotubes was observed. Typical results for fatigue crack propagation (i.e. crack propagation rate vs. stress intensity factor amplitude) are shown in Fig. 3 for the baseline epoxy, epoxy with 0.25% weight pristine multiwall carbon nanotubes (MWNT) and epoxy with 0.25% weight amine-functionalized MWNT (A-MWNT).

<figure>
<div class="row">
     <div class="col-md-12">
    <img src="fracture-and-fatigue-in-epoxy-based-nanocomposites/figure3.png" class="img-responsive" alt="Figure 3">
    </div>
</div>
<figcaption>
<b>Figure 3:</b>  Crack growth rate plotted as a function of the stress intensity factor amplitude (ΔK). The amine-functionalized multiwall nanotubes (A-MWNT) sample shows a significant reduction (over 10-fold reduction) of crack growth rates compared to the MWNT/Epoxy sample and the pure epoxy sample.
</figcaption>
</figure>

Microscopy and modeling indicated that crack bridging by MWNT is responsible for the toughening observed at low applied stress intensity factors. The toughening observed in the A-MWNT sample is attributed to a change of the local material behavior of the epoxy. Surprisingly, crazes connecting the two crack faces are observed in these samples. Crazing is generally not observed in thermosetting polymers such as epoxies due to the very high cross-link density of the epoxy chains which inhibits fibril formation. Figure 4 shows a side view close to the crack tip. Probing indicated that these ligaments are epoxy and not MWNT. Therefore, it appears that improving the cohesion of the fillers to the matrix (via functionalization) leads to substantial modification of the mechanical behavior of the epoxy on the nanoscale. This reflects in the macroscopic mechanical behavior as the toughening observed in Fig. 3.

<figure>
<div class="row">
     <div class="col-md-12">
    <img src="fracture-and-fatigue-in-epoxy-based-nanocomposites/figure4.png" class="img-responsive" alt="Figure 4">
    </div>
</div>
<figcaption>
<b>Figure 4:</b>  Crazes in filled epoxy close to a crack tip. The tip is on the left and the crazes connect the upper (top) and lower (bottom) faces of the crack.
</figcaption>
</figure>

## Thin film nanocomposites
To be able to mechanically probe the second phases, the epoxy and epoxy-GPL nanocomposites were prepared in form of thin films on silicon substrates by spin coating. This offers the advantage that the dispersed nanofillers are easy to locate in the transparent matrix, using optical and atomic force microscopy (AFM), see Figure 5. These protrusions were probed by nanoindentation and subjected to cyclic loading. The epoxy base was also probed away from inclusions. This analysis led to the conclusion that the fillers stick well to the matrix.

<figure>
<div class="row">
     <div class="col-md-12">
    <img src="fracture-and-fatigue-in-epoxy-based-nanocomposites/figure5.png" class="img-responsive" alt="Figure 5">
    </div>
</div>
<figcaption>
<b>Figure 5:</b>  An AFM 3D map of a GPL cluster protruding out of the upper surface of nanocomposite thin film. 
</figcaption>
</figure>

<figure>
<div class="row">
     <div class="col-md-12">
    <img src="fracture-and-fatigue-in-epoxy-based-nanocomposites/figure6.png" class="img-responsive" alt="Figure 6">
    </div>
</div>
<figcaption>
<b>Figure 6:</b> Nanoindentation load-displacement curves for indentationsfar and close to the protrusions. The inset shows an optical microscopy image showing the location of indents. 
</figcaption>
</figure>

## Creep (time-dependent) behavior in nanocomposites
The addition of graphene platelets (GPL) as the second phase, to the epoxy had an effect on the creep response at high loads and high temperatures. The creep rate is significantly reduced at higher loads and higher temperatures, while no such reduction is observed at lower loads. The steady state creep response can be approximated with

`\[\varepsilon(t) \sim t^{1/q}\]`

This type of power function is usually interpreted as a manifestation of hierarchical relaxation processes taking place in the material. This observation is important as the reduction of the creep rate due to GPL happens in conditions in which creep resistance is more critical, i.e. at high temperatures. Figure 5 shows the creep response of the two materials at three different temperatures.

<figure>
<div class="row">
     <div class="col-md-12">
    <img src="fracture-and-fatigue-in-epoxy-based-nanocomposites/figure7.png" class="img-responsive" alt="Figure 7">
    </div>
</div>
<figcaption>
<b>Figure 7:</b> Creep strain versus time for neat epoxy and epoxy-0.1wt% GPL at stress level of 20 MPa and temperatures of 23, 40, and 55˚C. Tests were performed at 20 MPa. 
</figcaption>
</figure>

To investigate the local creep response a flat punch (50 μm in diameter) indenter was utilized. In agreement to macroscopic behavior, nanocomposite shows less creep in the nanoscale mechanical probation. The indentation displacement can be related to the creep compliance of the viscoelastic material. Hence, this nanoscale test allows identifying a material property which is usually accessible only in macroscopic uniaxial tests. It is interesting to observe that the initial creep response of the composite and the pristine epoxy are identical.

<figure>
<div class="row">
     <div class="col-md-12">
    <img src="fracture-and-fatigue-in-epoxy-based-nanocomposites/figure8.png" class="img-responsive" alt="Figure 8">
    </div>
</div>
<figcaption>
<b>Figure 8:</b> Nanoindentation creep data obtained with a 50-μm diameter flat punch. The creep displacement vs. time curves obtained with the flat punch can be approximated with a power law (inset).
</figcaption>
</figure>


# Related Publications
{% bibliography --file fracture-and-fatigue-epoxy-nanocomposites %}

File: projects/mechanics-of-dna.mkd
---
layout: project
title: Mechanics of DNA
sponsors:
    - name: Rensselaer Polytechnic Institute
      link: http://www.rpi.edu
faculty:
    - name: Catalin Picu
      title: Professor
students:
    - name: Ehsan Ban
      title: Graduate Research Assistant
toc: true
---

# Mechanics of Self Assembled DNA Crystals
3D DNA crystals have important potential applications in nanotechnology, for example in mediating the orientation of nanostructures in arrays and trapping biomolecules for crystallographic structure identification.Some crystals of this type aremade up from triangular structures attached at their corners as shown in Fig. 1. The junctions are similar to Holliday junctions and the crystal has rhombohedral symmetry. ([More at Ned Seeman's Homepage](http://seemanlab4.chem.nyu.edu/))

<figure>
<div class="row">
    <div class="col-md-6">
    <img src="mechanics-of-dna/figure1a.jpg" class="img-responsive" alt="Figure 1a">
    </div>
    <div class="col-md-6">
    <img src="mechanics-of-dna/figure1b.jpg" class="img-responsive" alt="Figure 1b">
    </div>
</div>
<figcaption>
<b>Figure 1:</b> Schematic representation of DNA crystal structures. The colors represent the plane in the direction perpendicular to the image in which the respective triangular structure is placed. From {% cite zheng_molecular_2009 %}.
</figcaption>
</figure>

# Mechanics of Double Stranded DNA

Classical Molecular Dynamics is used to study the deformation and failure of such structures at ambient temperature.

Let us look first at how an isolated DNA double strand deforms. Figure 2 shows the force-displacement relation and four snapshots of the simulation. The peak of the curve corresponds to the third configuration. The last configuration is selected from the right side of the curve, corresponding to a smaller force.

<figure>
<div class="row">
    <div class="col-md-6">
    <img src="mechanics-of-dna/figure2a.png" class="img-responsive" alt="Figure 2a">
    </div>
    <div class="col-md-6">
    <img src="mechanics-of-dna/figure2b.png" class="img-responsive" alt="Figure 2b">
    </div>
</div>
<figcaption>
<b>Figure 2:</b>Force-displacement curve for the extension of a DNA double strand, and four configurations during stretch.
</figcaption>
</figure>

# Mechanics of Sticky Ends
Since the crystal is assembled from strands which pair at their ends ("sticky ends"), it is interesting to simulate the deformation and failure of a double strand containing a sticky end. Such a model is obtained by introducing nicks in the opposite strands of a perfect DNA double helix. The resulting molecule is stretched in the same fashion as the double stranded DNA.The deformed structure and the force-displacement curve are shown in Figure 3. 

<figure>
<div class="row">
    <div class="col-md-6">
    <img src="mechanics-of-dna/figure3a.png" class="img-responsive" alt="Figure 3a">
    </div>
    <div class="col-md-6">
    <img src="mechanics-of-dna/figure3b.jpg" class="img-responsive" alt="Figure 3b">
    </div>
</div>
<figcaption>
<b>Figure 3:</b> Force-displacement curve for the extension of a DNA double strand (blue), a double strand with a sticky end 2 base pairs long (red), and a sticky end 4 base pairs long (brown). Four configurations during stretch are shown for the strand with 2 base pairs sticky end.
</figcaption>
</figure>

Figure 4 shows the strength of sticky ends computed for the listed structures. Figure 4(a) shows the connected DNA strands, with the sticky end sequence being marked with vertical bars. Figure 4(b) shows the dissociation strengths evaluated in uniaxial tension for the structures in Figure 4(a). These can be classified in “strong” and “weak” as indicated. 


<figure>
<div class="row">
    <div class="col-md-6">
    <img src="mechanics-of-dna/figure4a.png" class="img-responsive" alt="Figure 4a">
    a)
    </div>
    <div class="col-md-6">
    <img src="mechanics-of-dna/figure4b.png" class="img-responsive" alt="Figure 4b">
    b)
    </div>
</div>
<figcaption>
<b>Figure 4:</b> Strength of DNA double strands connected by sticky ends. The structures are shown in (a) while the strength-stretch relation is shown in (b).
</figcaption>
</figure>

# References
{% bibliography --cited_in_order %}

# Publications
{% bibliography --file mechanics-of-dna %}

File: projects/mechanics-of-materials-with-fractal-microstructure.mkd
---
layout: project
title: Mechanics of Materials with Fractal Microstructures
sponsors:
    - name: Rensselaer Polytechnic Institute
      link: http://www.rpi.edu
faculty:
    - name: Catalin Picu
      title: Professor
students:
    - name: Monica Soare
toc: true
---

# Description
Complexity is ubiquitous in both living and non-living systems. It emerges from the work of nature that develops heterogeneous systems by self-organization resulting in hierarchical structures that extend over multiple spatial scales.

A sub-class of the hierarchical structures includes those exhibiting geometric self-similarity, i.e. the geometry remains statistically identical as the scale of observation decreases (zoom-in). Examples of such fractal materials are the aero-gels, which are produced by aggregation of colloidal particles followed by the evaporation of the suspension fluid (Fig. 1a). Porous materials, such as some rock and the trabecular bone (Fig. 1b) are other examples exhibiting self-similar geometry over a range of scales.


<figure>
<div class="row">
    <div class="col-md-6">
        <img src="mechanics-of-materials-with-fractal-microstructure/figure1a.jpg" class="img-responsive" alt="Figure 1a">
Silica aero-gel
    </div>
    <div class="col-md-6">
        <img src="mechanics-of-materials-with-fractal-microstructure/figure1b.jpg" class="img-responsive" alt="Figure 1b">
Trabecular bone
    </div>
</div>
<figcaption>
<b>Figure 1:</b> Cross section of materials with hierarchical microstructures.
</figcaption>
</figure>

Another example is provided by materials with branched internal structure resulting, for example, from dendritic growth. Natural systems with branched structure are the mammalian lung, Fig. 2 Left), and the hierarchical structure of the Gecko lizard foot, Fig. 2 Right).

<figure>
<div class="row">
    <div class="col-md-6">
        <img src="mechanics-of-materials-with-fractal-microstructure/figure2a.jpg" class="img-responsive" alt="Figure 2a">
Human respiratory system
    </div>
    <div class="col-md-6">
        <img src="mechanics-of-materials-with-fractal-microstructure/figure2b.jpg" class="img-responsive" alt="Figure 2b">
Foot of the Gecko lizard
    </div>
</div>
<figcaption>
<b>Figure 2:</b> Materials with hierarchical structures.
</figcaption>
</figure>

Figure 3 shows another example of a fractal microstructure which is obtained by a applying a mapping from one scale to the next. Two alternatives of applying this mapping are shown: the left column represents the deterministic case, while the right column the equivalent stochastic case. This so-called Menger sponge is obtained by starting with a cube, dividing each edge of it in 3 parts, hence dividing the cube in 27 smaller cubes and then eliminating those placed in the center of each face and in the center of the cube. In the next iteration, this procedure is applied to each of the small cubes that remain in the structure. In the stochastic case (right column), the fraction of cubes eliminated in each steps remains the same, which cubes are eliminated become random.

<figure>
<div class="row">
    <div class="col-md-6">
        <img src="mechanics-of-materials-with-fractal-microstructure/figure3a.jpg" class="img-responsive" alt="Figure 3a">
    </div>
    <div class="col-md-6">
        <img src="mechanics-of-materials-with-fractal-microstructure/figure3b.jpg" class="img-responsive" alt="Figure 3b">
    </div>
</div>
<div class="row">
    <div class="col-md-6">
        <img src="mechanics-of-materials-with-fractal-microstructure/figure3c.jpg" class="img-responsive" alt="Figure 3c">
    </div>
    <div class="col-md-6">
        <img src="mechanics-of-materials-with-fractal-microstructure/figure3d.jpg" class="img-responsive" alt="Figure 3d">
    </div>
</div>
<figcaption>
<b>Figure 3:</b> The first two generations of a realization of a deterministic left) and stochastic right) Menger sponge embedded in 3D space.
</figcaption>
</figure>

 The behavior of structures with non-decoupling scales cannot be easily predicted with the classical methods of continuum mechanics. For example, homogenization theory cannot be used to determine the overall moduli of aero-gels. For homogenization theory to apply, one needs scale decoupling (homogeneity on scales smaller than that of observation) and an assumption of periodicity (translational symmetry). In principle, one may consider finer and finer discretizations/details until the geometry is fully represented. However, as the number of scales increases, this becomes unfeasible. This appears to be a technology problem rather than a fundamental one. In fact, if the fractal would contain an infinite number of scales (a real hierarchical structure), the problem is clearly un-solvable even conceptually. This stems from fundamental limitations of the continuum field theories.

The goal of this work is to develop formulations adequate for solving boundary value problems defined over fractal microstructures with a large number of relevant scales.


# Fractal and spatially correlated composite microstructures

The effect of correlations of the spatial distribution of inclusions in
a two-phase composite is studied numerically in this work.
Microstructures with fractal distribution of inclusions, characterized
by long-range power law correlations, are compared with random inclusion
distributions of same volume fraction. The elastic-plastic response of
composites with stiff elastic inclusions and elastic-plastic matrix is
studied.

Two phase, two-dimensional composites are considered. The matrix fills
the Euclidean space of the problem domain. In each realization,
inclusions form a fractal which is a generalization of the classical
Cantor set to probabilistic structures embedded in 2D. The
microstructure is constructed hierarchically by iteratively applying a
set of transformation rules.

Composites with hierarchical multiscale structure with different
distributions of inclusions are presented in Figure 13.The figure shows
a microstructure in which inclusions form a fractal (a), a
microstructure with randomly distributed inclusions (b), and a
microstructure in which inclusions are distributed in a spatially
correlated way, with the correlation being exponential.

<figure>
<div class="row">
    <div class="col-md-12">
        <img src="mechanics-of-materials-with-fractal-microstructure/figure4.png" class="img-responsive" alt="Figure 4">
    </div>
</div>
<figcaption>
<b>Figure 4:</b>
The three types of composite microstructures studied in this
work. The matrix is shown in white and inclusions in black. The smallest
length scale, i.e. the dimension of an isolated inclusion is
\(\mathbf{\varepsilon}_{\mathbf{n}}\mathbf{=}\mathbf{\varepsilon}_{\mathbf{5}}\mathbf{=}\frac{\mathbf{L}}{\mathbf{243}}\).
The volume fraction of inclusions is \(f = 0.131\) in all cases shown. (a)
Fractal distribution, (b) random distribution, (c) exponentially
correlated distribution.
</figcaption>
</figure>

The mechanical behavior of these composites was studied using finite
element models. The matrix was modeled with a bilinear model (linear
elastic of Young’s modulus `\(E_1\)`), and linear hardening beyond the yield
stress). Inclusions are considered linear elastic in all cases, with
Young’ s modulus `\(6E_1\)`. The composite has also a bilinear response when
loaded uniaxially. The slope of the elastic region is denoted by `\(E_e\)`
(effective elastic modulus), while the slope of the stress-strain curve
after the yield point is denoted by `\(E_p\)`. Figure 14 shows the effective
moduli `\(E_e\)` and `\(E_p\)` for various systems. The open symbols show results
for the random microstructures. Each symbol represents the average of
100 realizations of the respective composite. The various filled symbols
represent results for fractal microstructures. As the fractal dimension
increases, the symbols move farther from the continuous black line which
was fitted to the open symbols. The yellow lines represent the
Hashin-Shtrikman bounds for the random microstructures. In (b), the
crosses represent data for the exponentially correlated microstructures
shown in Fig. 13(c).

It is concluded that the distribution of inclusions has a strong
influence on the mechanical response of the composite. As the range of
spatial correlations of the distribution increases, the composites are
stiffer and strain harden more once in the plastic range.

<figure>
<div class="row">
    <div class="col-md-6">
        <img src="mechanics-of-materials-with-fractal-microstructure/figure5a.jpg" class="img-responsive" alt="Figure 5a">
    </div>
    <div class="col-md-6">
        <img src="mechanics-of-materials-with-fractal-microstructure/figure5b.jpg" class="img-responsive" alt="Figure 5b">
    </div>
</div>
<figcaption>
<b>Figure 5:</b> Variation of (a) the elastic modulus \( \frac{E_e}{E_1}\), and (b) strain hardening rate \(\frac{E_p}{E_1}\) with the volume fraction, for microstructures with randomly distributed inclusions (open symbols) and fractal microstructures (various filled symbols). \(E_1\) represents the matrix modulus. 
</figcaption>
</figure>

The damping behavior of these composites has been studied in the second
phase of the project. This is relevant for many applications in which
composites are used to absorb energy. In such situations, it is useful
to inquire how should the inclusions be distributed in order to obtain
maximum damping at given volume fraction of filler material. The
objective of this section is to provide a quantitative assessment of
this issue and to determine the role of the spatial correlation of the
distribution of inclusions in defining the damping behavior of the
composite.

For subcritical damping, the damping ratio:

 `\[\zeta_{r} = - \frac{\sigma_{r}}{\sqrt{\sigma_{r}^{2} + \omega_{r}^{2}}}\]`

is the ratio between the damping coefficient and the critical damping
coefficient for mode `\(r\)`.

Figure 15 shows the damping ratio for the lowest eigenfrequency mode,
`\(\zeta_{1}\)`, function of the volume fraction of inclusions for various
systems. The open symbols and the thick line correspond to the random
distribution of inclusions, while the other symbols correspond to
fractal microstructures with various fractal dimensions.

<figure>
<div class="row">
    <div class="col-md-12">
        <img src="mechanics-of-materials-with-fractal-microstructure/figure6.jpg" class="img-responsive" alt="Figure 6">
    </div>
</div>
<figcaption>
<b>Figure 6:</b> Variation of the damping ratio for the lowest eigenfrequency mode, with the volume fraction for composites with random (open circles) and fractal microstructures (filled symbols). 
</figcaption>
</figure>

<figure>
<div class="row">
    <div class="col-md-12">
        <img src="mechanics-of-materials-with-fractal-microstructure/figure7.jpg" class="img-responsive" alt="Figure 7">
    </div>
</div>
<figcaption>
<b>Figure 7:</b> Enhancement of the damping ratio in fractal microstructures relative to the random microstructures of same volume fraction, versus the fractal dimension, D. 
</figcaption>
</figure>

As the fractal dimension increases, the departure from the random case
is more pronounced.

All fractal structures considered exhibit enhancements relative to the
corresponding random cases, the increase being function of the fractal
dimension. Figure 16 shows the percentage increase of the damping ratio
relative to the random case of same volume fraction versus the fractal
dimension, for all cases considered.

**In conclusion,** it is observed that composites with fractal
microstructures are stiffer and have larger strain hardening rates, the
effect increasing with the fractal dimension. A pronounced effect
results when both materials are elastic, but energy dissipation is
allowed within fillers. In this case, fractal microstructures dissipate
up to 100% more energy than the random microstructures of same filler
volume fraction.

Therefore, microstructures with long-range correlated distributions of
inclusions are preferable in some applications, as they exhibit
significantly different behavior relative to that of composites with
random distribution of inclusions. The mechanical response of fractal
microstructures depends on the range of scales of the fractal hierarchy
and indirectly on the model size.

# Effect of fluctuations in local material properties 

The goal of the present study is to explore part of the design space
associated with the composite composition. To this end, the constraint
on the number of constituents in the composite is relaxed and we study
the effect on the effective behavior of allowing spatial fluctuations of
material properties, while keeping the mean of the distributions of
these properties constant.

To this end, we consider three types of model composites (Fig. 17): Type
1 – composites with homogeneous elastic-plastic matrix and linear
elastic inclusions of stiffness sampled from a distribution function.
The mean of this distribution is kept constant and we investigate the
effect of its variance on the homogenized response of the composite;
Type 2 – composites with spatial variability in the elastic-plastic
material parameters of the matrix, and with no inclusions. Similarly,
the mean of the distribution is kept constant and the variable of the
problem is its variance; Type 3 – composites of Type 2 in which
inclusions are embedded. These inclusions are much smaller than the
wavelength of matrix fluctuations and their stiffness is significantly
higher than that of the matrix in all cases. All inclusions have the
same stiffness in this case. In all models considered, the spatial
distribution of inclusions and of matrix property fluctuations are
random. This allows separating the effect of variability in the
constituent properties from that of the spatial correlations.

<figure>
<div class="row">
    <div class="col-md-12">
        <img src="mechanics-of-materials-with-fractal-microstructure/figure8.jpg" class="img-responsive" alt="Figure 8">
    </div>
</div>
<figcaption>
<b>Figure 8:</b> Fig. 17. Models of types 1 (a), 2 (b) and 3 (c) used in this study. The grey levels represent the value of the local stiffness. 
</figcaption>
</figure>

For Type 1 composites we observe that Young’s modulus of the composite
decreases with increasing the coefficient of variation of the
distribution of inclusion stiffness, `\(c_E\)`. This variation is shown in
Fig. 18 for two values of the filling fraction, `\(f\)`. We also observe
that the strain hardening rate in the plastic range is not sensitive to
`\(c_E\)`.

<figure>
<div class="row">
    <div class="col-md-12">
        <img src="mechanics-of-materials-with-fractal-microstructure/figure9.jpg" class="img-responsive" alt="Figure 9">
    </div>
</div>
<figcaption>
<b>Figure 9:</b> 
Composite Young’s modulus for Type 1 composites function of
the coefficient of variation of the distribution of filler stiffness. F
represents the filler volume fraction. The vertical axis is normalized
by the modulus of the composite with identical inclusions \((c_E = 0)\).
</figcaption>
</figure>

Figure 19 shows the effect of `\(c_{E}\)` on the effective modulus,
`\({\overset{\overline{}}{E}}^{*}\)`, effective yield stress
`\({\overset{\overline{}}{\sigma}}_{y}^{*}\)` and effective strain
hardening, `\({\overset{\overline{}}{E}}_{p}^{*}\)`, for Type 2 `\((f = 0)\)`
and Type 3 (`\(f=5%\)` and 17%) composites. Figure 19(a) shows the modulus
normalized with the modulus of the composite with no matrix
fluctuations. A much stronger softening effect is observed compared with
the Type 1 case (Fig. 18), with a relative decrease of 5% at a value of
`\(c_{E}\)` one order of magnitude smaller than that leading to the same
softening as in Fig. 18.

Matrix fluctuations lead to enhanced strain hardening,
`\({\overset{\overline{}}{E}}_{p}^{*}\)`, which increases with increasing
`\(c_{E}\)` (Fig. 19(b)) for Type 2 composites. This effect is gradually
eliminated when the filler density, `\(f\)`, increases. The effect of matrix
fluctuations on the effective yield stress is strong (Fig. 19(c)).
Fluctuations decrease the yield stress.

<figure>
<div class="row">
    <div class="col-md-4">
        <img src="mechanics-of-materials-with-fractal-microstructure/figure10a.jpg" class="img-responsive" alt="Figure 19a">
    </div>
    <div class="col-md-4">
        <img src="mechanics-of-materials-with-fractal-microstructure/figure10b.jpg" class="img-responsive" alt="Figure 19b">
    </div>
    <div class="col-md-4">
        <img src="mechanics-of-materials-with-fractal-microstructure/figure10c.jpg" class="img-responsive" alt="Figure 19c">
    </div>
</div>
<figcaption>
<b>Figure 10</b>
Variation of Types 2 and 3 composite elastic-plastic
parameters, (a) ${\overset{\overline{}}{E}}^{*}$, (b)
${\overset{\overline{}}{E}}_{p}^{*}$ and (c)
${\overset{\overline{}}{\sigma}}_{y}^{*}$, with $c_{E}$, for composites
with \(f = 0%\) (Type 2, squares), 5% (Type 3, triangles) and 17% (Type 3,
circles). The vertical axes are normalized with the value of the
respective parameter for composites with no stochastic
composition$\ c_{E} = 0$.
</figcaption>
</figure>


**In conclusion**, allowing spatial variability in the matrix
constitutive properties or in the properties of the reinforcing phase
leads to the reduction of Young’s modulus, the yield stress and of the
strain hardening of the composite.

# Publications
{% bibliography --file Materials with Hierarchical Fractal Microstructure %}
