Repository: rafik32/nanomechanic

# RPI Computational Nanomechanics group website
This git repository houses the website for professor Picu's lab group. The previous versions of the web page can be found in website_archive.zip which has been kept for archival purposes. All future versions of the site should probably use version control to track the history more effectively.

## Spell checking markdown files
Note you can write markdown files in word or libre office, and use that spell checker, just make sure to not save it as a `.docx`. I typically edit files in gedit or vim or notepad++. If this is the case you can use the handy tool aspell to check your spelling:

```
aspell --sug-mode=bad-spellers file1.mkd
```

File: projects/modeling-polymer-based-nanocomposites.mkd
---
layout: project
title: Modeling Polymer Based Nanocomposites
sponsors:
    - name: Office of Naval Research
      link: http://www.onr.navy.mil/
      note: >
             <h4> Award Number: N00014-01-1-0732 </h4>
             <small>Any opinions, findings, and conclusions or recommendations 
             expressed in this material are those of the author(s) and do not 
             necessarily reflect the views of the Office of Naval Research</small>
faculty:
    - name: Catalin Picu
      title: Professor
    - name: Rahmi Ozisik
      title: Assistant Professor
    - name: Linda S. Schadler
      title: Professor, Department of Materials Science &amp Engineering
    - name: Sanford S. Sternstein
      title: Professor, Department of Materials Science &amp Engineering
    - name: Pawel Keblinski
      title: Professor, Department of Materials Science &amp Engineering

students:
    - name: Murat S. Ozmusul 
      title: Graduate Research Assistant
    - name: Alireza S. Sarvestani
      title: Graduate Research Assistant
    - name: Peter Dionne
      title: Graduate Research Assistant
    - name: Abhik Rakshit
      title: Graduate Research Assistant
toc: true
---
# Summary
Polymers filled with nano-particles have mechanical, optical, dielectric and transport properties, which are significantly different from those of the equivalent system filled with micron-sized particles at the same volume fraction. Mechanical properties are improved significantly, with marked increases in both strength and ductility. Such gains are however observed only for certain ranges of filler size and volume fraction, and are highly dependent on material processing. Hence, these systems are of great promise and high current interest.

The goal of this project is to investigate the deformation mechanisms that lead to improved mechanical and dielectric properties of polymer-based nano-composites, and to provide guidelines for material processing optimization. The main approach is computational. We develop multiscale models which encompass atomic, molecular and continuum scales. The discrete models are used to provide input for continuum constitutive laws and to investigate the deformation mechanisms, such as the role of the structure of the polymer-filler interfaces. Results of the discrete models are compared with experimental data obtained by SANS and SAXS. Continuum models are used to study deformation over larger scales and related mechanisms, such as the role of nanoparticle clustering. These models are validated based on results from laboratory scale rheological studies.

# Approach
The modeling strategy represented in the Figure 1 encompasses all relevant scales, with discrete and continuum modeling methods being used at the atomic and molecular, and continuum scales, respectively. A transition scale is selected, above which the system is represented by continuum models. At the molecular scale, a representative volume element (RVE) of the material containing spherical nanofillers is considered. Here we study the structure of the polymeric melt close to isolated filler surfaces and confined between fillers that are very close to each other. The confined polymer properties are different than those in the unfilled bulk; we investigate the relaxation spectrum.

We then use this information to develop constitutive models for the filled melt. These models are implemented in continuum models of flow which are then solved with commercial codes (Fluent).

<figure>
<div class="row">
    <div class="col-md-12">
        <img src="modeling-polymer-based-nanocomposites/figure1.jpg" class="img-responsive" alt="Figure 1">
    </div>
</div>
<figcaption>
<b>Figure 1:</b> Physical system hierarchy and modeling strategy for nano-structured composites.
</figcaption>
</figure>
<figure>
<div class="row">
    <div class="col-md-12">
        <img src="modeling-polymer-based-nanocomposites/figure2.jpg" class="img-responsive" alt="Figure 2">
    </div>
</div>
<figcaption>
<b>Figure 2:</b> Monte Carlo simulation cell.
</figcaption>
</figure>

# Results

## The Structure of Polymeric Chains in the Vicinity of Nanoparticle Fillers in Polymer Based Nanocomposites
The structure of linear chains located close to a spherical impenetrable surface was studied in a dense polymer system by means of lattice Monte Carlo simulations. It was found that, in a broad sense, the structure is controlled by the competition between the chain configurational entropy and the energetics in the vicinity of the surface. 

The following observations are made:

On the **monomer** scale:

* Density fluctuations exist close to the wall. These fluctuations (the high density peaks) contribute to the slowing down of dynamics of chains that enter this region.

* Bond and segment preferential orientation in the direction parallel to the wall is observed on all scales.

On the **chain** scale:

* Chains are not distorted as their center of mass approaches the filler. The figure below shows the length of the three semi-axes of the chain ellipsoid as a function of distance from the wall to the chain center of mass. Fillers of various radii (R), with attractive and purely repulsive interactions with the polymer (energetic and entropic) are considered. The chain length is N = 100 repeat units.

* Chains rotate with their large semi-axis in the direction tangential to the spherical filler, a "docking transition." This is shown in the figure below. represents the degree of orientation relative to the normal to the wall. No preferential orientation gives =0. Negative represents orientation of the ellipsoid with the large semi-axis in the tangential direction.

<figure>
<div class="row">
    <div class="col-md-12">
        <img src="modeling-polymer-based-nanocomposites/figure3.bmp" class="img-responsive" alt="Figure 3">
    </div>
</div>
<figcaption>
<b>Figure 3</b>
</figcaption>
</figure>
<figure>
<div class="row">
    <div class="col-md-12">
        <img src="modeling-polymer-based-nanocomposites/figure4.bmp" class="img-responsive" alt="Figure 4">
    </div>
</div>
<figcaption>
<b>Figure 4</b>
</figcaption>
</figure>

### Chain-Filler Super-Structures
If the fillers are sufficiently close to each other, polymer chains may form bridges between neighboring nanoparticles. The chains that are in contact with only one filler form dangling segments; these form a polydisperse brush on the surface of each filler. If the polymer-filler attachment points are permanent, the brush is also permanent. In nanocomposites, in most instances, the attachment points are temporary (form and re-form dynamically). The figure below shows a sketch of this structure.

<figure>
<div class="row">
    <div class="col-md-12">
        <img src="modeling-polymer-based-nanocomposites/figure5.bmp" class="img-responsive" alt="Figure 5">
    </div>
</div>
<figcaption>
<b>Figure 5</b>
</figcaption>
</figure>

By looking at the statistics of these segments we observe that:

* Bridging chains form only if the minimum wall-wall distance is smaller than 2.5 times the gyration radius of the chains, Rg.
* The dangling segments are heavily poly-disperse; their length distribution is weakly dependent on the wall-wall distance between fillers.
* Loops are short and probably not significantly entangled.
* This structure has little to do with the degree of attraction between polymer and fillers.

### Polymer Dynamics
Geometric confinement and the attractive interactions between polymers and nanoparticles lead to significant slowing down of chain dynamics (more sluggish relaxation).

This is observed in the Rouse modes shown below. It is observed that:

* If the polymer-filler interaction is neutral (polymer interacts energetically with the filler in the same way as it interacts with other polymers), slowdown is observed when the wall-wall distance is smaller than 1.2 Rg. This purely geometric confinement effect is shown in the left figure.

* If the wall-wall distance is kept constant and the interaction is made more and more attractive, slowdown is observed, but it becomes significant only when the attraction is 3-5 times more intense than between polymers.

<figure>
<div class="row">
    <div class="col-md-12">
        <img src="modeling-polymer-based-nanocomposites/figure6.bmp" class="img-responsive" alt="Figure 6">
    </div>
</div>
<figcaption>
<b>Figure 6</b>
</figcaption>
</figure>


The slowdown is also observed in the mean square displacement (MSD) of the chains. In the figure below we show molecular dynamics results for the neat polymer and for the polymer filled with weakly attractive fillers. The three curves correspond to the MSD of the beads in the global coordinate system (g1) and in a local coordinate system tied to the chain center of mass (g2), and of the chain centers of mass (g3). Increasing the level of attraction (w) leads to more pronounced slowdown.

<figure>
<div class="row">
    <div class="col-md-12">
        <img src="modeling-polymer-based-nanocomposites/figure7.bmp" class="img-responsive" alt="Figure 7">
    </div>
</div>
<figcaption>
<b>Figure 7</b>
</figcaption>
</figure>

### Lifetime of Polymer-Filler Contacts
The lifetime of polymer-filler contact points depends on how attractive the wall is and on the dynamics of the chains in the neighborhood of the surface. The dynamics of attachment-detachment is well described by the Rouse model up to times comparable with the longest Rouse time. The figure below shows the mean of the attachment time (normalized by the longest Rouse time of the respective chain) versus the parameter w which represents how much stronger the polymer-filler attraction is compared to the polymer-polymer attractions.

<figure>
<div class="row">
    <div class="col-md-12">
        <img src="modeling-polymer-based-nanocomposites/figure8.png" class="img-responsive" alt="Figure 8">
    </div>
</div>
<figcaption>
<b>Figure 8</b>
</figcaption>
</figure>


### Dynamics of Free Chains
 It is obvious that the dynamics of the chains that come in contact with the filler should be slower than that of the chains in the neat melt (both due to attachment and to the presence of denser layers of fluid close to the wall). What can be said about the dynamics of chains that are not in contact with the filler surface and do not penetrate the region of density fluctuations next to the wall?


It turns out that the parameter w (representing how much stronger the polymer-filler attraction is compared to the polymer-polymer attraction) controls the dynamics of the free chains even though it is just a filler surface-related parameter. This takes place because increasing the attraction to the filler surface perturbs the structure of the brush of dangling segments around the filler. A denser brush accommodates less free chains within its volume and hence the free chain dynamics is comparable to that in the neat bulk. A less dense brush allows some free chains to penetrate it and these free chains are significantly slowed down. 


The figure below shows MSD curves corresponding to systems with same type of brush, but with different w. the effect on the dynamics is non-monotonic!

<figure>
<div class="row">
    <div class="col-md-12">
        <img src="modeling-polymer-based-nanocomposites/figure9.bmp" class="img-responsive" alt="Figure 9">
    </div>
</div>
<figcaption>
<b>Figure 9</b>
</figcaption>
</figure>

## Constitutive Modeling of Polymer Nanocomposite Melts
The structural information determined from discrete models is used to derive the overall material properties of the composite. The focus is on the elastic constants.

The insight gained from simulations was used to develop constitutive models of the nanocomposite melt. As these models are sufficiently elaborated to prevent dwelling into their details here, the reader is referred to the relevant articles listed in the Publications section. Two results showing how one of these models compares with experiments are shown below. The first pair of plots shows the relaxation modulus, G(t), after a step strain. As the wall-wall distance decreases, more bridge form and a new, slower, relaxation mode appears. The right hand side plot is an experimental result from Zhu et al (2005) which compares the neat melt relaxation with that of a nanocomposite with 11vol% silica nanoparticles. The relaxation is significantly slower in the nanocomposite.

<figure>
<div class="row">
    <div class="col-md-12">
        <img src="modeling-polymer-based-nanocomposites/figure10.bmp" class="img-responsive" alt="Figure 10">
    </div>
</div>
<figcaption>
<b>Figure 10</b>
</figcaption>
</figure>

The second example shows the storage and loss moduli G' and G" for neat and filled systems. In the model, increasing the residence time of polymers on filler surface, , leads to the appearance of a secondary plateau in G' and a corresponding increase of the ultimate relaxation time. In the right figure (Zhu et al., Macromolecules, 38, 8816, 2005), the lower set of curves (filled and open symbols) represent the neat melt, while the upper curves (filled and open symbols) represent the filled system. The appearance of the secondary plateau in the filled system is obvious at low frequencies.

<figure>
<div class="row">
    <div class="col-md-12">
        <img src="modeling-polymer-based-nanocomposites/figure11.png" class="img-responsive" alt="Figure 11">
    </div>
</div>
<figcaption>
<b>Figure 11</b>
</figcaption>
</figure>

# Publications
{% bibliography --file modeling-polymer-based-nanocomposites %}

File: projects/network-materials.mkd
---
layout: project_network_material
title: Network Materials
sponsors:
    - name: National Science Foundation
      link: https://www.nsf.gov
    - name: Proctor &amp Gamble
      link: http://www.pg.com/
    - name: National Institutes of Health
      link: http://www.nih.gov/
current_student:
    - name: S. Jin
      title: Graduate Research Assistant
    - name: M. Dey
      title: Graduate Research Assistant
    - name: N. Parvez
      title: Graduate Research Assistant
former_student:
    - name: J. Merson
      title: Graduated PhD  
    - name: V. Negi
      title: Graduated PhD
    - name: A. Sengab
      title: Graduated PhD
    - name:  Ali Shahsavari
      title: Graduated PhD
    - name:  E. Ban
      title: Graduated PhD 
    - name:  G. Subramanian
      title: Graduated PhD
    - name: H. Hatami-Marbini
      title: Graduated PhD
    - name:  S. Deogekar
      title: Graduated PhD
    - name: Mohammad Islam
      title: Graduated PhD
toc: true
---

# What are Network Materials?

Network materials form a broad class encompassing engineering and biological materials. They have a network of filaments as their main structural element and the behavior of the network defines the macroscopic behavior of the material.

Most biomaterials are fibrous. This is due to several advantages offered by building with fibers: lightweight (with a small volume of material one can span large embedding volumes), adjustable stiffness obtained by anisotropic/preferential fiber orientations, large deformations without loss of carrying capacity.
<figure>
<div class="row">
    <div class="col-md-6">
    <img src="network-materials/figure1a.png" class="img-responsive" alt="Figure 1a" style="width:250px;height:300px;">
    </div>
    <div class="col-md-6">
    <img src="network-materials/figure1b.png" class="img-responsive" alt="Figure 1b" style="width:400px;height:300px;">
    </div>
</div>
<figcaption>
<b>Figure 1:</b>The Facet Capsule Ligament of the spine and an SEM image of its collagen fiber structure.
</figcaption>
</figure>

Connective tissue is made from collagen (and elastin) fibers, various membranes in the body, such as the liver capsule, basal membrane and the amnion are collagen networks, while each cell of our bodies has an internal network structure of fibrilar actin, the cytoskeleton, which embeds the cellular organelle and regulates cellular mechanics and mediates transport across the cytoplasm.

Network materials of the engineering world include molecular networks, such as rubber, epoxy and many other types of thermosets, and networks of fibers, such as textiles, nonwovens, paper and cellulose products, carbon nanotube buckypaper, etc.

<figure>
<div class="row">
    <div class="col-md-6">
        <img src="network-materials/figure2a.png" class="img-responsive" alt="Figure 2a">
    </div>
    <div class="col-md-6">
        <img src="network-materials/figure2a.png" class="img-responsive" alt="Figure 2b">
    </div>
</div>
<figcaption>
<b>Figure 2:</b>Left: Nonwoven made from polypropylene fibers of about 30 \(\mu m\) diameter; Right: SEM micrograph of kitchen paper towel composed from ribbon-like cellulose fibers.
</figcaption>
</figure>

# Mechanical Behavior of Crosslinked Network Materials

Based on their mechanical behavior, network materials can be divided in three classes – see Fig. 3. Materials from class A are brittle and have an approximately linear stress-strain curve up to or close to failure. Materials of class B have a concave stress-strain curve, with a yield-point which typically separates the elastic and plastic regions of the curve. Materials of class C are hyperelastic, stiffen continuously as they are stretched and follow the loading path during unloading (some degree of hysteresis is possible). 

In compression, some network materials exhibit softening, followed by stiffening at large strains, as shown in Fig. 3. Other network materials which are embedded in a volume preserving matrix (e.g. hydrogels), exhibit less softening. 

<figure>
<div class="row">
    <div class="col-md-12">
        <img src="network-materials/figure3.png" class="img-responsive" alt="Figure 3a" style="width:900px;height:350px;">
    </div>
</div>
<figcaption>
<b>Figure 3:</b> Left: Tensile stress-strain curves for network materials of types A, B and C. Right: Compressive stress-strain curves for network materials of type C, with different densities. The dotted lines indicate the response when inter-fiber contacts are not accounted for, case in which the final stiffening regime is absent.
</figcaption>
</figure>

## Relation between structural parameters and behavior

As with other materials, it is essential to determine how the material behavior depends on its structure. 
The structure of the fiber networks in these materials is stochastic. A reduced set of parameters is generally used to characterize the material. These include: the network density,`\(\rho\)` (total length of filament per unit volume), the fiber length,`\(L_{0}\)`, the crosslink density,`\(\rho_{b}\)`, the orientation tensor which defines the preferential orientation of fibers or fiber segments (if any), and parameters defining the geometry, elasticity and plasticity of fibers, such as the bending and axial fiber rigidities, `\(E_{f}l\)` and `\(E_{f}A\)` (`\(E_{f}\)` Young’s modulus of the fiber material, I and A are the axial moment of inertia and area of the fiber cross-section), the fiber yield stress, and the strength of crosslinks and fibers, `\(f_{c}\)`. In networks composed from fibers of same type, parameter `\(l_b\)` given by `\(l_b=\sqrt{E_{f}l/E_{f}A}\)`,replaces the distinct parameters `\(E_{f}l\)` and `\(E_{f}A\)`.

Figure 4 shows numerical results defining the dependence of the network stiffness, E0, on structural parameters.
<figure>
<div class="row">
    <div class="col-md-12">
        <img src="network-materials/figure4.png" class="img-responsive" alt="Figure 4" style="width:600px;height:400px;">
    </div>
</div>
<figcaption>
<b>Figure 4:</b> Master plot showing the dependence of the small strain modulus, E0, on network parameters: Main figure – 2D Mikado networks; Inset – 3D Voronoi networks.
</figcaption>
</figure>

Two regimes are observed: for large values of `\(\rho\)` and for `\(E_{f}l\)` much larger than `\(E_{f}l\)` (large `\(l_b\)`), the network modulus is propositional to `\(\rho\)` and `\(E_{f}A\)`. In this regime (right end of the curve in Fig. 4) the strain energy is stored primarily in the axial deformation mode of fibers. For small densities and/or fibers soft in bending, the network modulus is proportional to `\(\rho^x\)` and `\(E_{f}l\)` and the strain energy is stored in the bending deformation mode of fibers. Exponent x takes values between 2 (for Voronoi 3D networks) and 8 (for 2D Mikado architecture). Large values of x indicate large sensitivity of network behavior to the density.

* R.C. Picu, “Mechanics of random fiber netwroks – a review,” (invited review article) *Soft Matter*, Vol. 7, p. 67686785, 2011. 
* A.S. Shahsavari, R.C. Picu, “Elasticity of sparsely cross-linked random fiber networks,” *Phil. Mag. Lett.*, Vol. 93, p. 356-361, 2013.
* A.S Shahsavari, R.C. Picu, “Model selection for athermal cross-linked fiber networks,” *Phys. Rev. E*, Vol. 86, p. 011923(1-4), 2012.

In many cases, fibers are not straight between crosslinks. The stiffness of networks with crimped fibers is much smaller than that of networks of same architecture, but with straight fibers - see Figure 5. The two parameters of the map are the amplitude of crimp (fibers have sinusoidal shape of amplitude cL, where L is the distance between the end nodes) and the fraction of the fibers of the network which are crimped, f.

<figure>
<div class="row">
    <div class="col-md-12">
        <img src="network-materials/figure5.png" class="img-responsive" alt="Figure 5" style="width:600px;height:500px;">
    </div>
</div>
<figcaption>
<b>Figure 5:</b> Variation of the small strain network modulus with the fiber crimp amplitude, c, and the fraction of crimped fibers of the network, f. the curves correspond to the fraction of the stiffness of the network with 100% straight fibers. 
</figcaption>
</figure>

* E. Ban, V. Barocas, M. Shephard, R.C. Picu, “Effect of fiber crimp on the elasticity of random fiber networks with and without embedding matrices,” *J. Appl. Mech.*, 83, 041008, 2016.

## Effect of a matrix embedding

Many networks are embedded in a matrix. Connective tissues are collagen networks embedded in a viscoelastic fluid, while some man-made networks are embedded in elastic continua. As seen above, networks behave in ways different from continua; for example they deform non-affinely, exhibit strain stiffening at larger strains, and have large Poisson ratios. One can ask to what extent the network signature on the overall behavior of such composites is still visible as the embedding material modulus increases. It can be shown that even a very soft elastic matrix eliminates the network behavior to a large extent, i.e. renders the overall modulus largely insensitive to parameters c and f (Fig. 5). The matrix confines the bending mode of fibers and restricts the Poisson contraction to the Poisson ratio of the matrix. 
A network embedded in a viscoelastic fluid exhibits time-dependent behavior which is described by Poroelasticity. When loaded with high strain rates, the matrix response is solid-like. At low strain rates, the fluid may flow across and in and out of the network (drainage). This process modulates the response of the network.

## Damage accumulation and the strength of network materials

Networks usually fail because the rupture of crosslinks. In some other cases – primarily if the network is embedded in a solid matrix – failure implies the rupture of fibers. 
The failure process can be gradual or catastrophic. A gradual process implies that crosslinks fail in an uncorrelated manner until the fraction of lost crosslinks becomes large enough to destabilize the network. If crosslink rupture is correlated, clusters of crosslinks will rupture at the once which produces a crack-like void. Such defect becomes a crack once large enough.

Figure 6 shows typical stress-strain curves for two nonwovens. Densely crosslinked nonwovens reach the maximum stress and fail abruptly; these are brittle materials. Sparsely crosslinked or low density network fail gradually and exhibit a long tail of the stress-strain curve beyond the peak.

<figure>
<div class="row">
    <div class="col-md-12">
        <img src="network-materials/figure6.png" class="img-responsive" alt="Figure 6" style="width:500px;height:350px;">
    </div>
</div>
<figcaption>
<b>Figure 6:</b> Stress-strain curves for two nonwovens: one of high density and the other of low density. The first material is brittle and failure happens by the growth of a crack, while the second one is ductile and rupture is gradual.
</figcaption>
</figure>

This experimental observation is supported by simulations. Figure 7 shows the rupture of 4 types of networks corresponding to different positions on the master curve of Fig. 4. All these networks are non-affine and very soft. We see that network D, which is closer to the affine range, is not only much stiffer, but also has higher strength and is more brittle than network A, which is deep into the non-affine range. 

<figure>
<div class="row">
    <div class="col-md-12">
        <img src="network-materials/figure7.png" class="img-responsive" alt="Figure 7a" style="width:800px;height:350px;">
    </div>
</div>
<figcaption>
<b>Figure 7:</b> Right: Stress-strain curves and failure of network A to D positioned on the master curve of Fig. 4 as shown on the left. The denser and stiffer network D is stronger and more brittle than the sparser and softer network A, which has low strength and is ductile.
</figcaption>
</figure>

Numerical models have been used to determine the dependence of the strength, `\(S_r\)`, on the various network parameters listed above. It results that the strength is independent of the fiber crimp and fiber properties. The strength scales linearly with the crosslink density, `\(r_b\)`, and with the crosslink (for fiber) strength, `\(f_c\)`. For a broad range of parameters and network architectures, it results that:

`\[S_r \sim \rho_b f_c l_c \sim \frac{f_c}{l_{c}^{2}}\]` 

where lc is the mean segment length of the network. 

Under multiaxial conditions, the strength of the network can be described by a failure envelope. Figure 8 shows the failure surface for biaxial loading, in the 2D stress space. The two axes are normalized by the strength Sr of each network considered. This normalization makes the failure surfaces of various networks collapse. The plot shows experimental data for paper, a double network gel and a polymer fiber nonwoven.

<figure>
<div class="row">
    <div class="col-md-12">
        <img src="network-materials/figure8.png" class="img-responsive" alt="Figure 8" style="width:500px;height:400px;">
    </div>
</div>
<figcaption>
<b>Figure 8:</b> Failure surface for networks of various types loaded biaxially. The curve represents the failure envelope determined numerically and symbols represent 3 sets of experimental data, as indicated in the figure.
</figcaption>
</figure>

Warning: The results shown above refer to networks which are not embedded in a solid or viscoelastic fluid. The presence of a matrix alters significantly the failure mode.  Likewise, molecular networks in which nonbonded interactions between molecules are important, rupture in ways different from what is presented here. This is because the nonbonded interactions convey a mechanics somewhat similar to that of a network embedded in matrix.

* S. Deogekar, R.C. Picu, On the strength of random fiber networks, *J. Mech. Phys. Sol.*, Vol. 116, pp. 1-16, 2018
* S. Deogekar, M.R. Islam, R.C. Picu, Parameters controlling the strength of stochastic fibrous materials, *Int. J. Sol. Struct.* Vol. 168, pp. 194-202, 2019. 
* S. Deogekar, Z. Yan, R.C. Picu, Random fiber networks with superior properties through network topology control, *J. Appl. Mech.*, Vol. 86, pp. 081010, 2019
* S. Deogekar, R.C. Picu, Strength of stochastic fibrous materials under multiaxial loading, *Soft Matter*, Vol. 17, pp. 704-714, 2021

# Networks with inter-fiber adhesion

## Crosslinked networks

Inter-fiber adhesion modifies drastically the structure and mechanics of networks. Adhesion leads to the collapse of the network and rapid reduction of the free volume, Fig. 9. This process is observed in thermosets whose volume decreases during crosslinking, i.e. as molecular strands are brought closer to each other. The behavior of a collapsed network with inter-fiber adhesion is quite different from that of the same network in which such interactions are not enabled. This is shown in Fig. 10. 

<figure>
<div class="row">
    <div class="col-md-12">
        <img src="network-materials/figure9.png" class="img-responsive" alt="Figure 12" style="width:550px;height:200px;">
    </div>
</div>
<figcaption>
<b>Figure 9:</b> FCollapse of a network under the action of interfiber adhesive forces. 
</figcaption>
</figure>

<figure>
<div class="row">
    <div class="col-md-12">
        <img src="network-materials/figure10.png" class="img-responsive" alt="Figure 10" style="width:900px;height:300px;">
    </div>
</div>
<figcaption>
<b>Figure 10:</b> Stress-strain curves for a cellular network (2D) with increasing degrees of adhesion (and increasingly smaller free volume). Left: a network which is isostatic (has nonzero stiffness) in the state without adhesion.  As the network collapses and adhesion increases, the response is softer and the range of the linear elastic branch increases. Right: a network which is sub-isostatic (has zero stiffness) in the state without adhesion. Here, adhesion renders the initial modulus nonzero, i.e. has a stiffening effect. 
</figcaption>
</figure>

* V. Negi, R.C. Picu, Mechanical behavior of cross-linked random fiber networks with inter-fiber adhesion, *J. Mech. Phys. Sol.*, Vol. 122, pp. 418–434, 2019. 

## Non-Crosslinked networks

If fibers are not crosslinked, attractive surface interactions lead to bundling and the formation of a network of fiber bundles. Consider the situation in Fig. 11, where quasi-2D networks are first created by depositing straight fibers on a plane. Further, adhesive interactions are turned on and fibers self-organize. If the fiber length is small, the resulting fiber bundles may lose contact and no structure emerges. However, if the fibers are long and the density is high enough, a cellular network of fiber bundles forms. This network has no crosslinks and is stabilized entirely by adhesion.

<figure>
<div class="row">
    <div class="col-md-12">
        <img src="network-materials/figure11.png" class="img-responsive" alt="Figure 11" style="width:700px;height:500px;">
    </div>
</div>
<figcaption>
<b>Figure 11:</b> Upper line: initial state of quasi-2D networks in which inter-fiber interactions are not enabled. Lower line: corresponding structures that result once surface interactions are turned on. A cellular network of fiber bundles forms once fibers are long enough. 
</figcaption>
</figure>

It is possible to define a phase diagram indicating the states of the system for specific network parameters. Figure 12 shows the phase diagram for quasi-2D networks. The horizontal axis represents the non-dimensional group of the horizontal axis of the master plot (Figs. 4 and 7). The vertical axis represents the inverse of the elasto-capilarity length, `\(L_{EC}\)`, i.e. `\( (\gamma L_{0}^2)⁄(E_f I)=(L_0⁄L_EC )^2 \)`, and `\(\gamma\)` represents the specific surface interaction energy.

<figure>
<div class="row">
    <div class="col-md-12">
        <img src="network-materials/figure12.png" class="img-responsive" alt="Figure 12" style="width:750px;height:500px;">
    </div>
</div>
<figcaption>
<b>Figure 12:</b> Phase diagram of self-organization of fibers under the action of inter-fiber surface interactions. Cellular networks of fiber bundles form in the green quadrant, for sufficiently large fiber density and small elastocapillarity length (compared with the fiber length). 
</figcaption>
</figure>

* R.C. Picu, A. Sengab, Structural evolution and stability of non-cross-linked fiber networks with inter-fiber adhesion, *Soft Matter*, Vol. 14, pp. 2254, 2018
* A. Sengab, R.C. Picu, Filamentary structures self-organized due to adhesion, Phys. Rev. E, Vol. 97, pp. 032506, 2018
* V. Negi, R.C. Picu, Mechanical behavior of cellular networks of fiber bundles stabilized by adhesion, *Int. J. Sol. Struct.*, Vol. 190, pp. 119-128, 2020
* V. Negi, R.C. Picu, Mechanical behavior of nonwoven non-crosslinked fibrous mats with adhesion and friction, S*oft Matter*, Vol. 15, pp. 5951-5964, 2019. 
* V. Negi, R.C. Picu, Tensile behavior of non-crosslinked networks of athermal fibers in the presence of entanglements and friction, *Soft Matter*, Vol. 17, pp. 10186-10197, 2021

# Networks with inclusions

Most network materials contain inclusions of various kinds. In general, inclusions are much stiffer than the network. These systems are composites which differ from the current composites with continuum matrix in that the matrix is a network. The homogenized behavior of such composites has not been explored extensively to date. Figure 13 shows the filled network stiffness, `\(E_0\)`, normalized by the stiffness of the same network without fillers, `\( E_0^{uf} \)`, versus the structural parameter `\(l_b\)`, which represents the bending stiffness of fibers. When the network is in the affine range, i.e. `\(l_b\)` is large, the stiffening effect of inclusions (multiple volume fractions are shown in Fig. 13) is as expected for a composite with continuum matrix. Specifically, in this range of `\(l_b\)`, the network stiffness increases approximately linearly with the volume fraction. The more interesting regime is that of non-affine networks, with small bending stiffness and small `\(l_b\)`, where the reinforcement effect of fillers is much more pronounced. This enhancement of the stiffening effect increases with decreasing `\(l_b\)`. This effect can be used to engineer soft materials for implants and tissue repair.

<figure>
<div class="row">
    <div class="col-md-12">
        <img src="network-materials/figure13.png" class="img-responsive" alt="Figure 13a" style="width:900px;height:350px;">
    </div>
</div>
<figcaption>
<b>Figure 13:</b> Left: Example of a network reinforced with rigid particles. Right: reinforcement effect of fillers, function of the state of the network.
</figcaption>
</figure>

## Stress relaxation in networks: Emergence of non-exponential relaxation

Stress relaxation in network materials is mediated by various mechanisms: viscoelasticity of fibers, viscous friction between fibers, contribution of a viscoelastic embedding medium, transport of fluids in and out of the network (poroelasticity). Of these, the first mechanism is least studied. We have shown that if all other mechanisms are turned off and fiber behavior is represented with a Maxwell model, the overall relaxation of the network exhibits two regimes. The first is exponential, with a relaxation time constant similar to that of the fibers. The second regime is described by a stretched exponential function (Kohlrausch relaxation). This indicates that relaxation is fast at the beginning and slows down at later stages. The slowdown is due to network heterogeneity. This phenomenology is similar to relaxation in glass forming polymers in the vicinity of the glass transition temperature. In polymers the control parameter is the temperature and the slowdown is due to heterogeneous dynamics. In stochastic networks of non-evolving architecture, the slowdown is due to the structural heterogeneity of the network and the control parameter is the structural parameter on the horizontal axis of the master plot of Fig. 4. 

<figure>
<div class="row">
    <div class="col-md-12">
        <img src="network-materials/figure14.png" class="img-responsive" alt="Figure 14" style="width:1000px;height:400px;">
    </div>
</div>
<figcaption>
<b>Figure 14:</b> Left: Stress vs. time during relaxation. The vertical axis shows stress rearranged as \(y=\ln⁡[-\ln⁡((\sigma(t))⁄\sigma_0 )]\). The curve shows the exponential regime at early times (slope 1) and a stretched exponential regime at later times (slope \( \beta \)). Right: variation of the stretch exponent \( \beta \)) with the structural parameter \( w=\log_{10}[( \rho L_0)^7(d/4L_0)^2] \) of Fig. 4. \(\beta\) reaches a minimum at the affine to non-affine transition. 
</figcaption>
</figure>

* N. Amjad, R.C. Picu, Stress relaxation in network materials: the contribution of the network, *Soft Matter*, in press, 2021.

# Multiscale models of network materials

Modeling is of great help when trying to understand the mechanics of network materials. However, in most cases, the required models are too large to be tractable with current computational capabilities. This drives the development of multiscale models which may, at once, represent large problem domains and account for the details of the network architecture and mechanics. Figure 15 shows the conceptual schematic of a two-scale method developed by our group, in which the problem domain is represented using finite elements and the constitutive response of each element is dictated by a sub-scale network model. The macroscale continuum provides displacement boundary conditions to the microscale network models, which return to the macroscale the stress in the respective element. The solution requires iterations on both the macro and microscales and is obtained using massively parallel processing. 

<figure>
<div class="row">
    <div class="col-md-12">
        <img src="network-materials/figure15.png" class="img-responsive" alt="Figure 15" style="width:700px;height:350px;">
    </div>
</div>
<figcaption>
<b>Figure 15:</b> Multiscale model of the Facet Capsule Ligament of the human spine, showing the macroscale continuum finite element model (Left) and subscale network models corresponding to each element of the macroscale (Right). The coupled model is solved on the RPI supercomputer. 
</figcaption>
</figure>
 
## Size effect in networks

Modeling network materials presents difficulties imposed by computational limitations: models in which each filament is represented explicitly (see the subscale models of Fig. 15) are expensive and must be kept sufficiently small to remain manageable. This raises the question of size effects: to what extent the behavior depends on the size of the model used? We studied size effects in networks of various architectures, in 2D and 3D, while focusing on the prediction of stiffness and strength. The main insight resulting from these studies may be summarized as follows: (a) Size effects are pronounced and are due to the intrinsic heterogeneity of the network, (b) Size effects are more pronounced in 3D than in 2D, (c) The size effect of stiffness becomes more pronounced as the network becomes more non-affine (the structural parameter of the horizontal axis in Fig. 4 decreases). (d) Ways to mitigate the size effect exist: we used specially designed flexible boundary conditions which allow computing properties (stiffness) relevant for structures of infinite size using small models. To demonstrate the importance of the size effect, Fig. 16 shows the upper and lower bounds of Voronoi networks vs. the model size, L. The sample size that eliminates the size effect corresponds to L at which the upper and lower bounds merge. This range is not reached even for models as large as 40 times the mean segment length, `\(l_c\)`. 

<figure>
<div class="row">
    <div class="col-md-12">
        <img src="network-materials/figure16.png" class="img-responsive" alt="Figure 16" style="width:800px;height:300px;">
    </div>
</div>
<figcaption>
<b>Figure 16:</b> Prediction of the stiffness, \(E_0\), of Voronoi networks of size L. Left: a network close to the affine range; Right: a network in the non-affine range. The curves represent the upper and lower bounds of the modulus obtained with displacement and traction-imposed boundary conditions. The two bounds do not merge even for \(L = 40l_c\), which indicates that none of the structures is actually representative for the respective network. 
</figcaption>
</figure>

* J. Merson, R.C. Picu, Size effects in random fiber networks controlled by the use of generalized boundary conditions, *Int. J. Sol. Struct.*, Vol. 206, pp. 314-321, 2020.
* S. Shahsavari and C. R. Picu, “Size effect on mechanical behavior of random fiber networks,” *International Journal of Solids and Structures*, vol. 50, no. 20-21, pp. 3332–3338, Oct. 2013
* S. Deogekar, R.C. Picu, On the strength of random fiber networks, *J. Mech. Phys. Sol.*, Vol. 116, pp. 1-16, 2018

# Mycelium

Mycelium is the vegetative part of a fungus. It consists of a colony of tubular filaments called hyphae, which extend in search for food. Such filaments may merge when they meet. The resulting network appears to be branched and is entangled and stochastic. An image of a dried hyphae network is shown in Fig. 17. 

Mycelium can be used for various purposes and has become one of the favorite current research topics in network materials. Hyphae network growth can be directed, to some extent, by controlling oxygen and chemical clues. Once it forms, it can be heat treated and dried to remove the organic component, which results in a fibrous material which can be used for packaging and other applications, including food processing. If compacted, it becomes a hard, compact plate which may be used in all applications where engineered wood is desirable.

<figure>
<div class="row">
    <div class="col-md-12">
        <img src="network-materials/figure17.png" class="img-responsive" alt="Figure 17" style="width:400px;height:400px;">
    </div>
</div>
<figcaption>
<b>Figure 17:</b> SEM image of mycelium. Size of image is approximately 200 \( \mu m\).
</figcaption>
</figure>

Our lab, in collaboration with [Ecovative Inc.](www.ecovative.com), performed the first mechanical evaluation of the properties of mycelium, both in network form, and as composite with wood particles. Figure 18 shows stress-strain curves of mycelium (Fig. 17) with different densities, loaded in compression and tension. Further details are available in the articles listed below. 

* M.R. Islam, G. Tudryn, R. Bucinell, L. Schadler, R.C. Picu, Morphology and mechanics of fungal mycelium, *Scientific Reports*, Vol. 7, p. 13070(1-12), 2017
* M.R. Islam, G. Tudryn, R. Bucinell, L. Schadler, R.C. Picu, Mechanical behavior of mycelium-based particulate composites, *J. Mater. Sci*, Vol. 53, pp. 16371–16382, 2018, DOI 10.1007/s10853-018-2797-z
* M.R. Islam, G. Tudryn, R. Bucinell, L. Schadler, R.C. Picu, Stochastic continuum model for mycelium-based bio-foam, *Materials&Design*, Vol. 160, pp. 549–556, 2018.

<figure>
<div class="row">
    <div class="col-md-12">
        <img src="network-materials/figure18.png" class="img-responsive" alt="Figure 18a" style="width:800px;height:800px;">
    </div>
</div>
<figcaption>
<b>Figure 18:</b> Stress-strain curves in tension and compression of mycelium of various densities. The lower panels show the scaling of the modulus, yield stress and strength with the network density.
</figcaption>
</figure>

<!---
# References
{% bibliography --cited_in_order %}

# Publications
{% bibliography --file Soft Matter - Mechanics of Fiber Networks %}
--->
